Repository: ShunHao0626/ml-degradation-analysis

# Perovskite early degradation: four curve patterns

[中文](README_CN.md) · [Detailed method (中文)](docs/WORKFLOW_CN.md)

> **Part of one project.** This repository is the standalone reproduction package of the early-degradation curve clustering study. The full research workspace — dataset construction (2,250 source files → 2,246 canonical curves), the broader 0–200 h SOM/morphology analysis, PFD–DTW derivative clustering, and the Hartono PvkSOM reproduction — is in [ml-degradation-analysis](https://github.com/ShunHao0626/ml-degradation-analysis). The fixed 1,842-curve input used here is a subset of that canonical collection.

A reproducible analysis of **1,842 literature-mined perovskite solar-cell stability curves** over the **0–200 h** early period. The included results group curve shapes into four exploratory clusters, named for display as **Slope (Cluster 1), Bridge (Cluster 2), Valley (Cluster 3), and Hill (Cluster 4)**.

The clusters are highly unbalanced: Slope contains **1,710 of 1,842 curves (93 %)**, while Bridge, Valley, and Hill together contain 132 curves (44 / 21 / 67).

## Core result: zoomed-in view of the four clusters
The pale lines are individual curves; black lines show smoothed median trends for display. Each panel has its own zoomed vertical scale, and the horizontal axis is **relative observation rank**, not elapsed hours. [Open the vector figure](results/figures/Supplementary_Fig_S1_zoom.svg) or [browse individual curves](results/dashboard.html).

> **Method:** Each curve's precomputed 64-point shape on a relative-rank axis (`data/shape_inputs.npz`) is shifted to start at 0, divided by its own amplitude (max − min, floor 0.01), and smoothed with a Gaussian filter (σ = 1.5 points). A degree-5 Chebyshev polynomial is fitted on the rank axis from −1 to 1, and the five non-constant coefficients (orders 1–5) form the shape features. The features are scaled with `RobustScaler` (10th–90th percentile range) and clustered with K-means into four groups, using sample weights proportional to the distance to the 31st nearest neighbour (clipped to 0.2–10), so curves in sparse regions of feature space receive more weight. The code does not implement a self-organizing map (SOM). Class names are not used in the fit, but the fixed input set was curated earlier with provisional shape candidates and the feature and model choices were informed by the target shapes, so the four groups are exploratory rather than independently validated classes.

## Repository layout

| Folder | Contents |
| --- | --- |
| [`code/`](code/) | Analysis, verification, plotting, dashboard builder, pinned dependencies, and configuration |
| [`data/`](data/) | Fixed input index, 0–200 h observations, 64-point shapes, extracted CSVs, and crops of the source figures from the original articles |

## Reproduce the results

Use **Python 3.9**. From the repository root (macOS/Linux):

```bash
python3 -m venv .venv
.venv/bin/python -m pip install -r code/requirements.txt
.venv/bin/python code/verify.py
OPENBLAS_NUM_THREADS=1 OMP_NUM_THREADS=1 .venv/bin/python code/run.py
.venv/bin/python code/verify.py --check-results
```

The run writes to `results/` and replaces the generated cluster folders. Expected cluster sizes are **1,710 / 44 / 21 / 67**. Open `results/dashboard.html` locally to browse all curves and source figures. Parameters are in [`code/config.json`](code/config.json); the full workflow is in [`docs/WORKFLOW_CN.md`](docs/WORKFLOW_CN.md).

**Scope:** This repository reproduces clustering from a fixed set of already extracted curves. It does not repeat paper-figure digitization or selection from the larger candidate collection; those steps live in [ml-degradation-analysis](https://github.com/ShunHao0626/ml-degradation-analysis). Clustering uses observation rank, not elapsed hours, as its shape axis.

**Source figures:** `data/raw_csv/` and the per-cluster copies under `results/cluster_*/` include crops of the published figures from which each curve was digitized, so that every curve can be checked against its source. Copyright in these figures remains with the original publishers; each file is identified by the article DOI in its folder name.

# 200 h SOM reanalysis

This directory is an independent, reproducible SOM reanalysis of the 2,151
literature-mined ageing curves in `lab/data_all`.

It does not read from or overwrite `lab/RESULTS_>200h`.

The complete analysis is generated with:

```bash
MPLCONFIGDIR=/tmp/mpl-cache python3 code/run_pipeline.py
python3 code/verify_outputs.py
```

If the computational results already exist and only reports/checksums need to
be rebuilt, run `python3 code/finalize_reports.py`.

After a successful run, start with:

- `REPORT.md`
- `FILE_INDEX.md`
- `06_final_model/final_curve_classification.csv`
- `05_cluster_number_decision/SI_METHOD_APPLICATION.md`
- `08_group_presentation_comparison/PRESENTATION_GUIDE_CN.md`
- `09_si_exact_replication/SI_EXACT_REPLICATION_CN.md`

File: lab/NEW/som_200h_reanalysis/04_som_results/main_high_quality_min10/n_05/cluster_summary.csv
raw_cluster_id,som_node_x,som_node_y,n_curves,fraction,pce_norm_0h_mean,pce_norm_10h_mean,pce_norm_50h_mean,pce_norm_100h_mean,pce_norm_150h_mean,pce_norm_200h_mean,delta_0_200h_mean,slope_0_10h_per_h,slope_100_200h_per_h,auc_0_200h,mean_bmu_distance,median_bmu_distance,suggested_shape_name,ordered_class_id,class_label
0,0,0,49,0.03398058252427184,1.0,0.8969307354334043,0.6253966859841774,0.43067811716416937,0.29289343665154044,0.21405320730026509,-0.7859467926997349,-0.01030692645665957,-0.002166249098639043,95.62117558737653,3.6844399795609086,3.467121013105789,initial_drop_rapid_loss,5,class_05
1,0,1,243,0.16851595006934814,0.9966289206281769,0.9743905821971881,0.894390224067086,0.819224777125328,0.7501569211304346,0.6854897763922514,-0.3111391442359255,-0.002223833843098877,-0.0013373500073307664,165.06379361303675,1.4757263472647246,1.3344437676594614,initial_drop_moderate_loss,3,class_03
2,0,2,638,0.44244105409153955,0.9889439838404701,0.9894033158012643,0.9843801307240408,0.9727803326946488,0.9586086240987198,0.9405395124383976,-0.04840447140207249,4.5933196079417374e-05,-0.0003224082025625119,194.11966646020903,0.6711582246007762,0.6190113847448968,no_initial_change_stable,1,class_01
3,0,3,375,0.26005547850208044,0.994244879920239,0.987239056119062,0.9540956395149697,0.9106036434985939,0.8680062669978242,0.8224486099068229,-0.17179627001341613,-0.000700582380117698,-0.0008815503359177101,182.02935789236224,0.9697789275725704,0.9212441721585459,no_initial_change_moderate_loss,2,class_02
4,0,4,137,0.09500693481276005,0.9976601459985153,0.9523587663709603,0.8110447442833092,0.6735219786241093,0.560562988506138,0.45249502582337064,-0.5451651201751446,-0.004530137962755499,-0.002210269528007387,137.91128844710323,2.673018760348211,2.36651335899053,initial_drop_rapid_loss,4,class_04
