Repository: ShunHao0626/ml-degradation-analysis

# Perovskite early degradation: four curve patterns

[中文](README_CN.md) · [Detailed method (中文)](docs/WORKFLOW_CN.md)

> **Part of one project.** This repository is the standalone reproduction package of the early-degradation curve clustering study. The full research workspace — dataset construction (2,250 source files → 2,246 canonical curves), the broader 0–200 h SOM/morphology analysis, PFD–DTW derivative clustering, and the Hartono PvkSOM reproduction — is in [ml-degradation-analysis](https://github.com/ShunHao0626/ml-degradation-analysis). The fixed 1,842-curve input used here is a subset of that canonical collection.

A reproducible analysis of **1,842 literature-mined perovskite solar-cell stability curves** over the **0–200 h** early period. The included results group curve shapes into four exploratory clusters, named for display as **Slope (Cluster 1), Bridge (Cluster 2), Valley (Cluster 3), and Hill (Cluster 4)**.

The clusters are highly unbalanced: Slope contains **1,710 of 1,842 curves (93 %)**, while Bridge, Valley, and Hill together contain 132 curves (44 / 21 / 67).

## Core result: zoomed-in view of the four clusters
The pale lines are individual curves; black lines show smoothed median trends for display. Each panel has its own zoomed vertical scale, and the horizontal axis is **relative observation rank**, not elapsed hours. [Open the vector figure](results/figures/Supplementary_Fig_S1_zoom.svg) or [browse individual curves](results/dashboard.html).

> **Method:** Each curve's precomputed 64-point shape on a relative-rank axis (`data/shape_inputs.npz`) is shifted to start at 0, divided by its own amplitude (max − min, floor 0.01), and smoothed with a Gaussian filter (σ = 1.5 points). A degree-5 Chebyshev polynomial is fitted on the rank axis from −1 to 1, and the five non-constant coefficients (orders 1–5) form the shape features. The features are scaled with `RobustScaler` (10th–90th percentile range) and clustered with K-means into four groups, using sample weights proportional to the distance to the 31st nearest neighbour (clipped to 0.2–10), so curves in sparse regions of feature space receive more weight. The code does not implement a self-organizing map (SOM). Class names are not used in the fit, but the fixed input set was curated earlier with provisional shape candidates and the feature and model choices were informed by the target shapes, so the four groups are exploratory rather than independently validated classes.

## Repository layout

| Folder | Contents |
| --- | --- |
| [`code/`](code/) | Analysis, verification, plotting, dashboard builder, pinned dependencies, and configuration |
| [`data/`](data/) | Fixed input index, 0–200 h observations, 64-point shapes, extracted CSVs, and crops of the source figures from the original articles |

## Reproduce the results

Use **Python 3.9**. From the repository root (macOS/Linux):

```bash
python3 -m venv .venv
.venv/bin/python -m pip install -r code/requirements.txt
.venv/bin/python code/verify.py
OPENBLAS_NUM_THREADS=1 OMP_NUM_THREADS=1 .venv/bin/python code/run.py
.venv/bin/python code/verify.py --check-results
```

The run writes to `results/` and replaces the generated cluster folders. Expected cluster sizes are **1,710 / 44 / 21 / 67**. Open `results/dashboard.html` locally to browse all curves and source figures. Parameters are in [`code/config.json`](code/config.json); the full workflow is in [`docs/WORKFLOW_CN.md`](docs/WORKFLOW_CN.md).

**Scope:** This repository reproduces clustering from a fixed set of already extracted curves. It does not repeat paper-figure digitization or selection from the larger candidate collection; those steps live in [ml-degradation-analysis](https://github.com/ShunHao0626/ml-degradation-analysis). Clustering uses observation rank, not elapsed hours, as its shape axis.

**Source figures:** `data/raw_csv/` and the per-cluster copies under `results/cluster_*/` include crops of the published figures from which each curve was digitized, so that every curve can be checked against its source. Copyright in these figures remains with the original publishers; each file is identified by the article DOI in its folder name.

# 200 h SOM reanalysis

This directory is an independent, reproducible SOM reanalysis of the 2,151
literature-mined ageing curves in `lab/data_all`.

It does not read from or overwrite `lab/RESULTS_>200h`.

The complete analysis is generated with:

```bash
MPLCONFIGDIR=/tmp/mpl-cache python3 code/run_pipeline.py
python3 code/verify_outputs.py
```

If the computational results already exist and only reports/checksums need to
be rebuilt, run `python3 code/finalize_reports.py`.

After a successful run, start with:

- `REPORT.md`
- `FILE_INDEX.md`
- `06_final_model/final_curve_classification.csv`
- `05_cluster_number_decision/SI_METHOD_APPLICATION.md`
- `08_group_presentation_comparison/PRESENTATION_GUIDE_CN.md`
- `09_si_exact_replication/SI_EXACT_REPLICATION_CN.md`

File: lab/NEW/som_200h_reanalysis/04_som_results/main_high_quality_min10/n_06/cluster_summary.csv
raw_cluster_id,som_node_x,som_node_y,n_curves,fraction,pce_norm_0h_mean,pce_norm_10h_mean,pce_norm_50h_mean,pce_norm_100h_mean,pce_norm_150h_mean,pce_norm_200h_mean,delta_0_200h_mean,slope_0_10h_per_h,slope_100_200h_per_h,auc_0_200h,mean_bmu_distance,median_bmu_distance,suggested_shape_name,ordered_class_id,class_label
0,0,0,365,0.25312066574202496,0.9940964377674166,0.9878723598003231,0.9580493418019281,0.9176604703527647,0.8781379129915443,0.8348187879816871,-0.15927764978572956,-0.0006224077967093566,-0.0008284168237107758,183.39828347617578,0.8968433466085126,0.8292585532259098,no_initial_change_moderate_loss,2,class_02
1,0,1,126,0.08737864077669903,0.9981192812249459,0.9633608670453639,0.8505564694469071,0.7335747866347346,0.6268511690682264,0.5231605087115062,-0.47495877251343965,-0.003475841417958192,-0.0021041427792322844,148.14741801027185,2.0316439925131884,1.8905842919584814,initial_drop_rapid_loss,4,class_04
2,0,2,26,0.018030513176144243,1.0,0.8942009637756018,0.5740506315518233,0.35707120169380235,0.20829222838057487,0.14217833786975184,-0.8578216621302481,-0.010579903622439824,-0.002148928638240505,83.2326913294321,3.058074406592866,2.8715691940546337,initial_drop_rapid_loss,6,class_06
3,1,0,607,0.4209431345353675,0.9885951765129598,0.9893009212962769,0.9850169744300109,0.9743372977471724,0.9606672581675866,0.9432323610811176,-0.045362815431842174,7.05744783317086e-05,-0.0003110493666605474,194.39603583207236,0.6399702951967089,0.5949529735220501,no_initial_change_stable,1,class_01
4,1,1,244,0.16920943134535368,0.9960919977232904,0.9763910466384463,0.9045473226819973,0.8358802540615113,0.7733818078127462,0.7140343573405172,-0.28205764038277314,-0.0019700951084844045,-0.001218458967209941,168.29274749005918,1.2716869846878445,1.1843553511825382,no_initial_change_moderate_loss,3,class_03
5,1,2,74,0.05131761442441054,0.998870413073695,0.9284114836379682,0.7367093068460296,0.5745906819303184,0.4565178602525536,0.35738829927951965,-0.6414821137941753,-0.007045892943572674,-0.0021720238265079874,121.16648824250964,2.7921977575779695,2.5021430625569905,initial_drop_rapid_loss,5,class_05
