Repository: ShunHao0626/ml-degradation-analysis

# Perovskite early degradation: four curve patterns

[中文](README_CN.md) · [Detailed method (中文)](docs/WORKFLOW_CN.md)

> **Part of one project.** This repository is the standalone reproduction package of the early-degradation curve clustering study. The full research workspace — dataset construction (2,250 source files → 2,246 canonical curves), the broader 0–200 h SOM/morphology analysis, PFD–DTW derivative clustering, and the Hartono PvkSOM reproduction — is in [ml-degradation-analysis](https://github.com/ShunHao0626/ml-degradation-analysis). The fixed 1,842-curve input used here is a subset of that canonical collection.

A reproducible analysis of **1,842 literature-mined perovskite solar-cell stability curves** over the **0–200 h** early period. The included results group curve shapes into four exploratory clusters, named for display as **Slope (Cluster 1), Bridge (Cluster 2), Valley (Cluster 3), and Hill (Cluster 4)**.

The clusters are highly unbalanced: Slope contains **1,710 of 1,842 curves (93 %)**, while Bridge, Valley, and Hill together contain 132 curves (44 / 21 / 67).

## Core result: zoomed-in view of the four clusters
The pale lines are individual curves; black lines show smoothed median trends for display. Each panel has its own zoomed vertical scale, and the horizontal axis is **relative observation rank**, not elapsed hours. [Open the vector figure](results/figures/Supplementary_Fig_S1_zoom.svg) or [browse individual curves](results/dashboard.html).

> **Method:** Each curve's precomputed 64-point shape on a relative-rank axis (`data/shape_inputs.npz`) is shifted to start at 0, divided by its own amplitude (max − min, floor 0.01), and smoothed with a Gaussian filter (σ = 1.5 points). A degree-5 Chebyshev polynomial is fitted on the rank axis from −1 to 1, and the five non-constant coefficients (orders 1–5) form the shape features. The features are scaled with `RobustScaler` (10th–90th percentile range) and clustered with K-means into four groups, using sample weights proportional to the distance to the 31st nearest neighbour (clipped to 0.2–10), so curves in sparse regions of feature space receive more weight. The code does not implement a self-organizing map (SOM). Class names are not used in the fit, but the fixed input set was curated earlier with provisional shape candidates and the feature and model choices were informed by the target shapes, so the four groups are exploratory rather than independently validated classes.

## Repository layout

| Folder | Contents |
| --- | --- |
| [`code/`](code/) | Analysis, verification, plotting, dashboard builder, pinned dependencies, and configuration |
| [`data/`](data/) | Fixed input index, 0–200 h observations, 64-point shapes, extracted CSVs, and crops of the source figures from the original articles |

## Reproduce the results

Use **Python 3.9**. From the repository root (macOS/Linux):

```bash
python3 -m venv .venv
.venv/bin/python -m pip install -r code/requirements.txt
.venv/bin/python code/verify.py
OPENBLAS_NUM_THREADS=1 OMP_NUM_THREADS=1 .venv/bin/python code/run.py
.venv/bin/python code/verify.py --check-results
```

The run writes to `results/` and replaces the generated cluster folders. Expected cluster sizes are **1,710 / 44 / 21 / 67**. Open `results/dashboard.html` locally to browse all curves and source figures. Parameters are in [`code/config.json`](code/config.json); the full workflow is in [`docs/WORKFLOW_CN.md`](docs/WORKFLOW_CN.md).

**Scope:** This repository reproduces clustering from a fixed set of already extracted curves. It does not repeat paper-figure digitization or selection from the larger candidate collection; those steps live in [ml-degradation-analysis](https://github.com/ShunHao0626/ml-degradation-analysis). Clustering uses observation rank, not elapsed hours, as its shape axis.

**Source figures:** `data/raw_csv/` and the per-cluster copies under `results/cluster_*/` include crops of the published figures from which each curve was digitized, so that every curve can be checked against its source. Copyright in these figures remains with the original publishers; each file is identified by the article DOI in its folder name.

# 200 h SOM reanalysis

This directory is an independent, reproducible SOM reanalysis of the 2,151
literature-mined ageing curves in `lab/data_all`.

It does not read from or overwrite `lab/RESULTS_>200h`.

The complete analysis is generated with:

```bash
MPLCONFIGDIR=/tmp/mpl-cache python3 code/run_pipeline.py
python3 code/verify_outputs.py
```

If the computational results already exist and only reports/checksums need to
be rebuilt, run `python3 code/finalize_reports.py`.

After a successful run, start with:

- `REPORT.md`
- `FILE_INDEX.md`
- `06_final_model/final_curve_classification.csv`
- `05_cluster_number_decision/SI_METHOD_APPLICATION.md`
- `08_group_presentation_comparison/PRESENTATION_GUIDE_CN.md`
- `09_si_exact_replication/SI_EXACT_REPLICATION_CN.md`

File: lab/NEW/som_200h_reanalysis/04_som_results/main_high_quality_min10/n_09/cluster_summary.csv
raw_cluster_id,som_node_x,som_node_y,n_curves,fraction,pce_norm_0h_mean,pce_norm_10h_mean,pce_norm_50h_mean,pce_norm_100h_mean,pce_norm_150h_mean,pce_norm_200h_mean,delta_0_200h_mean,slope_0_10h_per_h,slope_100_200h_per_h,auc_0_200h,mean_bmu_distance,median_bmu_distance,suggested_shape_name,ordered_class_id,class_label
0,0,0,402,0.2787794729542302,0.9853981144544074,0.987956236641991,0.9890573985383718,0.9834634380666026,0.9738149007211835,0.9604431132525223,-0.024955001201885096,0.00025581221875835557,-0.0002302032481408034,196.08634858663015,0.47302806946150194,0.39725917181078907,no_initial_change_stable,1,class_01
1,0,1,311,0.21567267683772537,0.9937534107079757,0.9904241408114544,0.9736717364438409,0.9499903539651301,0.9262796860476593,0.8979997007822368,-0.09575370992573895,-0.00033292698965213806,-0.0005199065318289331,189.83521096074134,0.5496384337785694,0.507220086114574,no_initial_change_stable,2,class_02
2,0,2,191,0.13245492371705964,0.9945817136158296,0.9794187139084967,0.9190729266836737,0.850505241768455,0.789833662308248,0.7315885897040235,-0.26299312391180607,-0.0015162999707332924,-0.0011891665206443147,171.05680607631717,0.9911176136617251,0.9270557395239157,no_initial_change_moderate_loss,4,class_04
3,1,0,249,0.17267683772538142,0.9952628095176602,0.9882792260763935,0.9548549442618119,0.9108562815047361,0.8667890662633259,0.8198622991651727,-0.1754005103524875,-0.0006983583441266706,-0.0009099398233956335,181.96476536780935,0.7951872961649398,0.6968876455539411,no_initial_change_moderate_loss,3,class_03
4,1,1,104,0.07212205270457697,0.9999617284767643,0.9700651833229232,0.8701797252664423,0.7796863965267782,0.7061418179128403,0.6441843552217356,-0.3557773732550288,-0.0029896545153841104,-0.0013550204130504263,158.53331408633477,1.2694365490846051,1.196318388094474,initial_drop_moderate_loss,5,class_05
5,1,2,66,0.04576976421636616,0.9960678191416275,0.9754370868880394,0.8809747300566158,0.7341669987244958,0.5779660534584846,0.41948583132731665,-0.5765819878143108,-0.0020630732253588023,-0.003146811673971791,145.1197818806028,1.8648015261091972,1.7716784261623428,initial_drop_rapid_loss,7,class_07
6,2,0,42,0.02912621359223301,1.0,0.9113747856326229,0.7158639440401647,0.6487740439851106,0.6193724268430293,0.5740643593772865,-0.4259356406227135,-0.008862521436737714,-0.0007470968460782413,136.6624166925135,2.4067867022891636,1.9319308505994934,initial_drop_rapid_loss,6,class_06
7,2,1,22,0.015256588072122053,1.0,0.8706940344189988,0.5310814264679874,0.3334074780348141,0.20743260341232903,0.15110375442145496,-0.848896245578545,-0.012930596558100116,-0.0018230372361335912,79.49245333532676,3.011780131568713,2.562516976953838,initial_drop_rapid_loss,9,class_09
8,2,2,55,0.03814147018030513,0.998890253426349,0.9386213982338141,0.741943368013264,0.5524123499642609,0.40244990382316576,0.2939178892985577,-0.7049723641277912,-0.006026885519253488,-0.002584944606657032,116.33777016206123,2.5051840265839416,2.3816459259001745,initial_drop_rapid_loss,8,class_08
