Repository: ShunHao0626/ml-degradation-analysis

# Perovskite early degradation: four curve patterns

[中文](README_CN.md) · [Detailed method (中文)](docs/WORKFLOW_CN.md)

> **Part of one project.** This repository is the standalone reproduction package of the early-degradation curve clustering study. The full research workspace — dataset construction (2,250 source files → 2,246 canonical curves), the broader 0–200 h SOM/morphology analysis, PFD–DTW derivative clustering, and the Hartono PvkSOM reproduction — is in [ml-degradation-analysis](https://github.com/ShunHao0626/ml-degradation-analysis). The fixed 1,842-curve input used here is a subset of that canonical collection.

A reproducible analysis of **1,842 literature-mined perovskite solar-cell stability curves** over the **0–200 h** early period. The included results group curve shapes into four exploratory clusters, named for display as **Slope (Cluster 1), Bridge (Cluster 2), Valley (Cluster 3), and Hill (Cluster 4)**.

The clusters are highly unbalanced: Slope contains **1,710 of 1,842 curves (93 %)**, while Bridge, Valley, and Hill together contain 132 curves (44 / 21 / 67).

## Core result: zoomed-in view of the four clusters
The pale lines are individual curves; black lines show smoothed median trends for display. Each panel has its own zoomed vertical scale, and the horizontal axis is **relative observation rank**, not elapsed hours. [Open the vector figure](results/figures/Supplementary_Fig_S1_zoom.svg) or [browse individual curves](results/dashboard.html).

> **Method:** Each curve's precomputed 64-point shape on a relative-rank axis (`data/shape_inputs.npz`) is shifted to start at 0, divided by its own amplitude (max − min, floor 0.01), and smoothed with a Gaussian filter (σ = 1.5 points). A degree-5 Chebyshev polynomial is fitted on the rank axis from −1 to 1, and the five non-constant coefficients (orders 1–5) form the shape features. The features are scaled with `RobustScaler` (10th–90th percentile range) and clustered with K-means into four groups, using sample weights proportional to the distance to the 31st nearest neighbour (clipped to 0.2–10), so curves in sparse regions of feature space receive more weight. The code does not implement a self-organizing map (SOM). Class names are not used in the fit, but the fixed input set was curated earlier with provisional shape candidates and the feature and model choices were informed by the target shapes, so the four groups are exploratory rather than independently validated classes.

## Repository layout

| Folder | Contents |
| --- | --- |
| [`code/`](code/) | Analysis, verification, plotting, dashboard builder, pinned dependencies, and configuration |
| [`data/`](data/) | Fixed input index, 0–200 h observations, 64-point shapes, extracted CSVs, and crops of the source figures from the original articles |

## Reproduce the results

Use **Python 3.9**. From the repository root (macOS/Linux):

```bash
python3 -m venv .venv
.venv/bin/python -m pip install -r code/requirements.txt
.venv/bin/python code/verify.py
OPENBLAS_NUM_THREADS=1 OMP_NUM_THREADS=1 .venv/bin/python code/run.py
.venv/bin/python code/verify.py --check-results
```

The run writes to `results/` and replaces the generated cluster folders. Expected cluster sizes are **1,710 / 44 / 21 / 67**. Open `results/dashboard.html` locally to browse all curves and source figures. Parameters are in [`code/config.json`](code/config.json); the full workflow is in [`docs/WORKFLOW_CN.md`](docs/WORKFLOW_CN.md).

**Scope:** This repository reproduces clustering from a fixed set of already extracted curves. It does not repeat paper-figure digitization or selection from the larger candidate collection; those steps live in [ml-degradation-analysis](https://github.com/ShunHao0626/ml-degradation-analysis). Clustering uses observation rank, not elapsed hours, as its shape axis.

**Source figures:** `data/raw_csv/` and the per-cluster copies under `results/cluster_*/` include crops of the published figures from which each curve was digitized, so that every curve can be checked against its source. Copyright in these figures remains with the original publishers; each file is identified by the article DOI in its folder name.

# 200 h SOM reanalysis

This directory is an independent, reproducible SOM reanalysis of the 2,151
literature-mined ageing curves in `lab/data_all`.

It does not read from or overwrite `lab/RESULTS_>200h`.

The complete analysis is generated with:

```bash
MPLCONFIGDIR=/tmp/mpl-cache python3 code/run_pipeline.py
python3 code/verify_outputs.py
```

If the computational results already exist and only reports/checksums need to
be rebuilt, run `python3 code/finalize_reports.py`.

After a successful run, start with:

- `REPORT.md`
- `FILE_INDEX.md`
- `06_final_model/final_curve_classification.csv`
- `05_cluster_number_decision/SI_METHOD_APPLICATION.md`
- `08_group_presentation_comparison/PRESENTATION_GUIDE_CN.md`
- `09_si_exact_replication/SI_EXACT_REPLICATION_CN.md`

File: lab/NEW/som_200h_reanalysis/04_som_results/paper_aligned_min4/n_02/cluster_summary.csv
raw_cluster_id,som_node_x,som_node_y,n_curves,fraction,pce_norm_0h_mean,pce_norm_10h_mean,pce_norm_50h_mean,pce_norm_100h_mean,pce_norm_150h_mean,pce_norm_200h_mean,delta_0_200h_mean,slope_0_10h_per_h,slope_100_200h_per_h,auc_0_200h,mean_bmu_distance,median_bmu_distance,suggested_shape_name,ordered_class_id,class_label
0,0,0,1513,0.8476190476190476,0.9918793921918955,0.9874690343586812,0.9659789699675981,0.9382611152292963,0.9103842949736208,0.8807637784256653,-0.11111561376623014,-0.00044103578332143066,-0.0005749733680363101,187.56969896209094,1.6927513126544254,1.3447709620910506,no_initial_change_moderate_loss,1,class_01
1,0,1,272,0.1523809523809524,0.998596857385863,0.9486551095276087,0.795192166362871,0.6571054218036964,0.5465275357822132,0.4530098392835984,-0.5455870181022646,-0.004994174785825434,-0.0020409558252009797,135.46583554426957,4.201284344248992,3.956599243388797,initial_drop_rapid_loss,2,class_02
