Repository: ShunHao0626/ml-degradation-analysis

# Perovskite early degradation: four curve patterns

[中文](README_CN.md) · [Detailed method (中文)](docs/WORKFLOW_CN.md)

> **Part of one project.** This repository is the standalone reproduction package of the early-degradation curve clustering study. The full research workspace — dataset construction (2,250 source files → 2,246 canonical curves), the broader 0–200 h SOM/morphology analysis, PFD–DTW derivative clustering, and the Hartono PvkSOM reproduction — is in [ml-degradation-analysis](https://github.com/ShunHao0626/ml-degradation-analysis). The fixed 1,842-curve input used here is a subset of that canonical collection.

A reproducible analysis of **1,842 literature-mined perovskite solar-cell stability curves** over the **0–200 h** early period. The included results group curve shapes into four exploratory clusters, named for display as **Slope (Cluster 1), Bridge (Cluster 2), Valley (Cluster 3), and Hill (Cluster 4)**.

The clusters are highly unbalanced: Slope contains **1,710 of 1,842 curves (93 %)**, while Bridge, Valley, and Hill together contain 132 curves (44 / 21 / 67).

## Core result: zoomed-in view of the four clusters
The pale lines are individual curves; black lines show smoothed median trends for display. Each panel has its own zoomed vertical scale, and the horizontal axis is **relative observation rank**, not elapsed hours. [Open the vector figure](results/figures/Supplementary_Fig_S1_zoom.svg) or [browse individual curves](results/dashboard.html).

> **Method:** Each curve's precomputed 64-point shape on a relative-rank axis (`data/shape_inputs.npz`) is shifted to start at 0, divided by its own amplitude (max − min, floor 0.01), and smoothed with a Gaussian filter (σ = 1.5 points). A degree-5 Chebyshev polynomial is fitted on the rank axis from −1 to 1, and the five non-constant coefficients (orders 1–5) form the shape features. The features are scaled with `RobustScaler` (10th–90th percentile range) and clustered with K-means into four groups, using sample weights proportional to the distance to the 31st nearest neighbour (clipped to 0.2–10), so curves in sparse regions of feature space receive more weight. The code does not implement a self-organizing map (SOM). Class names are not used in the fit, but the fixed input set was curated earlier with provisional shape candidates and the feature and model choices were informed by the target shapes, so the four groups are exploratory rather than independently validated classes.

## Repository layout

| Folder | Contents |
| --- | --- |
| [`code/`](code/) | Analysis, verification, plotting, dashboard builder, pinned dependencies, and configuration |
| [`data/`](data/) | Fixed input index, 0–200 h observations, 64-point shapes, extracted CSVs, and crops of the source figures from the original articles |

## Reproduce the results

Use **Python 3.9**. From the repository root (macOS/Linux):

```bash
python3 -m venv .venv
.venv/bin/python -m pip install -r code/requirements.txt
.venv/bin/python code/verify.py
OPENBLAS_NUM_THREADS=1 OMP_NUM_THREADS=1 .venv/bin/python code/run.py
.venv/bin/python code/verify.py --check-results
```

The run writes to `results/` and replaces the generated cluster folders. Expected cluster sizes are **1,710 / 44 / 21 / 67**. Open `results/dashboard.html` locally to browse all curves and source figures. Parameters are in [`code/config.json`](code/config.json); the full workflow is in [`docs/WORKFLOW_CN.md`](docs/WORKFLOW_CN.md).

**Scope:** This repository reproduces clustering from a fixed set of already extracted curves. It does not repeat paper-figure digitization or selection from the larger candidate collection; those steps live in [ml-degradation-analysis](https://github.com/ShunHao0626/ml-degradation-analysis). Clustering uses observation rank, not elapsed hours, as its shape axis.

**Source figures:** `data/raw_csv/` and the per-cluster copies under `results/cluster_*/` include crops of the published figures from which each curve was digitized, so that every curve can be checked against its source. Copyright in these figures remains with the original publishers; each file is identified by the article DOI in its folder name.

# 200 h SOM reanalysis

This directory is an independent, reproducible SOM reanalysis of the 2,151
literature-mined ageing curves in `lab/data_all`.

It does not read from or overwrite `lab/RESULTS_>200h`.

The complete analysis is generated with:

```bash
MPLCONFIGDIR=/tmp/mpl-cache python3 code/run_pipeline.py
python3 code/verify_outputs.py
```

If the computational results already exist and only reports/checksums need to
be rebuilt, run `python3 code/finalize_reports.py`.

After a successful run, start with:

- `REPORT.md`
- `FILE_INDEX.md`
- `06_final_model/final_curve_classification.csv`
- `05_cluster_number_decision/SI_METHOD_APPLICATION.md`
- `08_group_presentation_comparison/PRESENTATION_GUIDE_CN.md`
- `09_si_exact_replication/SI_EXACT_REPLICATION_CN.md`

File: lab/NEW/som_200h_reanalysis/04_som_results/paper_aligned_min4/n_04/cluster_summary.csv
raw_cluster_id,som_node_x,som_node_y,n_curves,fraction,pce_norm_0h_mean,pce_norm_10h_mean,pce_norm_50h_mean,pce_norm_100h_mean,pce_norm_150h_mean,pce_norm_200h_mean,delta_0_200h_mean,slope_0_10h_per_h,slope_100_200h_per_h,auc_0_200h,mean_bmu_distance,median_bmu_distance,suggested_shape_name,ordered_class_id,class_label
0,0,0,1014,0.5680672268907563,0.9899974894667061,0.9897788693426297,0.9831044040121901,0.969550306586954,0.9543461970426916,0.9357994152129332,-0.05419807425377288,-2.18620124076363e-05,-0.00033750891374020766,193.56974325925336,0.81696364747552,0.7080395258519354,no_initial_change_stable,1,class_01
1,0,1,505,0.28291316526610644,0.9957545862714811,0.9827020372459258,0.9306102427655556,0.873646751401957,0.8198629448934541,0.7677195756245958,-0.22803501064688525,-0.0013052549025555304,-0.0010592717577736122,175.2064929784798,1.432567661447402,1.3788176971314476,no_initial_change_moderate_loss,2,class_02
2,1,0,78,0.043697478991596636,0.9992916188390054,0.9092803510549814,0.6672814360344826,0.4777104756680069,0.352895280361921,0.26675601156298373,-0.7325356072760216,-0.009001126778402401,-0.0021095446410502317,104.77044094329386,3.770260523834725,3.3196686280132837,initial_drop_rapid_loss,4,class_04
3,1,1,188,0.10532212885154062,0.9982638241463421,0.9640993035706734,0.8454492581703247,0.7273654501769489,0.6212939637613667,0.5234484650261828,-0.47481535912015926,-0.0034164520575668657,-0.002039169851507661,147.3860041760255,2.34453209684958,2.320242425466664,initial_drop_rapid_loss,3,class_03
