Repository: ShunHao0626/ml-degradation-analysis

# Perovskite early degradation: four curve patterns

[中文](README_CN.md) · [Detailed method (中文)](docs/WORKFLOW_CN.md)

> **Part of one project.** This repository is the standalone reproduction package of the early-degradation curve clustering study. The full research workspace — dataset construction (2,250 source files → 2,246 canonical curves), the broader 0–200 h SOM/morphology analysis, PFD–DTW derivative clustering, and the Hartono PvkSOM reproduction — is in [ml-degradation-analysis](https://github.com/ShunHao0626/ml-degradation-analysis). The fixed 1,842-curve input used here is a subset of that canonical collection.

A reproducible analysis of **1,842 literature-mined perovskite solar-cell stability curves** over the **0–200 h** early period. The included results group curve shapes into four exploratory clusters, named for display as **Slope (Cluster 1), Bridge (Cluster 2), Valley (Cluster 3), and Hill (Cluster 4)**.

The clusters are highly unbalanced: Slope contains **1,710 of 1,842 curves (93 %)**, while Bridge, Valley, and Hill together contain 132 curves (44 / 21 / 67).

## Core result: zoomed-in view of the four clusters
The pale lines are individual curves; black lines show smoothed median trends for display. Each panel has its own zoomed vertical scale, and the horizontal axis is **relative observation rank**, not elapsed hours. [Open the vector figure](results/figures/Supplementary_Fig_S1_zoom.svg) or [browse individual curves](results/dashboard.html).

> **Method:** Each curve's precomputed 64-point shape on a relative-rank axis (`data/shape_inputs.npz`) is shifted to start at 0, divided by its own amplitude (max − min, floor 0.01), and smoothed with a Gaussian filter (σ = 1.5 points). A degree-5 Chebyshev polynomial is fitted on the rank axis from −1 to 1, and the five non-constant coefficients (orders 1–5) form the shape features. The features are scaled with `RobustScaler` (10th–90th percentile range) and clustered with K-means into four groups, using sample weights proportional to the distance to the 31st nearest neighbour (clipped to 0.2–10), so curves in sparse regions of feature space receive more weight. The code does not implement a self-organizing map (SOM). Class names are not used in the fit, but the fixed input set was curated earlier with provisional shape candidates and the feature and model choices were informed by the target shapes, so the four groups are exploratory rather than independently validated classes.

## Repository layout

| Folder | Contents |
| --- | --- |
| [`code/`](code/) | Analysis, verification, plotting, dashboard builder, pinned dependencies, and configuration |
| [`data/`](data/) | Fixed input index, 0–200 h observations, 64-point shapes, extracted CSVs, and crops of the source figures from the original articles |

## Reproduce the results

Use **Python 3.9**. From the repository root (macOS/Linux):

```bash
python3 -m venv .venv
.venv/bin/python -m pip install -r code/requirements.txt
.venv/bin/python code/verify.py
OPENBLAS_NUM_THREADS=1 OMP_NUM_THREADS=1 .venv/bin/python code/run.py
.venv/bin/python code/verify.py --check-results
```

The run writes to `results/` and replaces the generated cluster folders. Expected cluster sizes are **1,710 / 44 / 21 / 67**. Open `results/dashboard.html` locally to browse all curves and source figures. Parameters are in [`code/config.json`](code/config.json); the full workflow is in [`docs/WORKFLOW_CN.md`](docs/WORKFLOW_CN.md).

**Scope:** This repository reproduces clustering from a fixed set of already extracted curves. It does not repeat paper-figure digitization or selection from the larger candidate collection; those steps live in [ml-degradation-analysis](https://github.com/ShunHao0626/ml-degradation-analysis). Clustering uses observation rank, not elapsed hours, as its shape axis.

**Source figures:** `data/raw_csv/` and the per-cluster copies under `results/cluster_*/` include crops of the published figures from which each curve was digitized, so that every curve can be checked against its source. Copyright in these figures remains with the original publishers; each file is identified by the article DOI in its folder name.

# 200 h SOM reanalysis

This directory is an independent, reproducible SOM reanalysis of the 2,151
literature-mined ageing curves in `lab/data_all`.

It does not read from or overwrite `lab/RESULTS_>200h`.

The complete analysis is generated with:

```bash
MPLCONFIGDIR=/tmp/mpl-cache python3 code/run_pipeline.py
python3 code/verify_outputs.py
```

If the computational results already exist and only reports/checksums need to
be rebuilt, run `python3 code/finalize_reports.py`.

After a successful run, start with:

- `REPORT.md`
- `FILE_INDEX.md`
- `06_final_model/final_curve_classification.csv`
- `05_cluster_number_decision/SI_METHOD_APPLICATION.md`
- `08_group_presentation_comparison/PRESENTATION_GUIDE_CN.md`
- `09_si_exact_replication/SI_EXACT_REPLICATION_CN.md`

File: lab/NEW/som_200h_reanalysis/04_som_results/paper_aligned_min4/n_06/cluster_summary.csv
raw_cluster_id,som_node_x,som_node_y,n_curves,fraction,pce_norm_0h_mean,pce_norm_10h_mean,pce_norm_50h_mean,pce_norm_100h_mean,pce_norm_150h_mean,pce_norm_200h_mean,delta_0_200h_mean,slope_0_10h_per_h,slope_100_200h_per_h,auc_0_200h,mean_bmu_distance,median_bmu_distance,suggested_shape_name,ordered_class_id,class_label
0,0,0,823,0.46106442577030815,0.9892800555096569,0.9900445787316634,0.9867604726558982,0.9772810048568564,0.9649900060490697,0.9500361096400749,-0.03924394586958202,7.645232220064857e-05,-0.0002724489521678153,195.02391635063762,0.6414631691941973,0.5713493171047968,no_initial_change_stable,1,class_01
1,0,1,285,0.15966386554621848,0.996187018672372,0.976806756149765,0.9049878412590279,0.8330204891274223,0.7699035350417922,0.712011743056318,-0.28417527561605405,-0.001938026252260705,-0.0012100874607110434,167.94860714406133,1.3164924468693109,1.2015650519799062,no_initial_change_moderate_loss,3,class_03
2,0,2,24,0.013445378151260505,1.0,0.8873927606116342,0.5539711532827053,0.34823058482394514,0.20515087136292845,0.13860994357753853,-0.8613900564224615,-0.011260723938836582,-0.002096206412464066,81.39867882356549,2.900519185932358,2.716477529756899,initial_drop_rapid_loss,6,class_06
3,1,0,446,0.24985994397759104,0.9945328241870458,0.9883417325615637,0.9589921931061978,0.9195301929566528,0.8806479199324961,0.8389086693860742,-0.15562415480097158,-0.0006191091625482148,-0.0008062152357057862,183.78211579311505,0.907172877361033,0.8476587612236969,no_initial_change_moderate_loss,2,class_02
4,1,1,137,0.07675070028011205,0.9982702878419212,0.9626993625078368,0.8421378825711295,0.7233715488057091,0.615670235929778,0.5116052665173902,-0.48666502132453093,-0.0035570925334084346,-0.0021176628228831884,146.38982943052136,2.0526341816352134,1.9339275076629487,initial_drop_rapid_loss,4,class_04
5,1,2,70,0.0392156862745098,0.9988058652493347,0.9270081905234566,0.7344904477236579,0.5576961913314047,0.4345461433938837,0.3348768761915079,-0.6639289890578268,-0.007179767472587806,-0.002228193151398968,118.48324339394799,2.749235091650554,2.5989692690603174,initial_drop_rapid_loss,5,class_05
