Repository: ShunHao0626/ml-degradation-analysis

# Perovskite early degradation: four curve patterns

[中文](README_CN.md) · [Detailed method (中文)](docs/WORKFLOW_CN.md)

> **Part of one project.** This repository is the standalone reproduction package of the early-degradation curve clustering study. The full research workspace — dataset construction (2,250 source files → 2,246 canonical curves), the broader 0–200 h SOM/morphology analysis, PFD–DTW derivative clustering, and the Hartono PvkSOM reproduction — is in [ml-degradation-analysis](https://github.com/ShunHao0626/ml-degradation-analysis). The fixed 1,842-curve input used here is a subset of that canonical collection.

A reproducible analysis of **1,842 literature-mined perovskite solar-cell stability curves** over the **0–200 h** early period. The included results group curve shapes into four exploratory clusters, named for display as **Slope (Cluster 1), Bridge (Cluster 2), Valley (Cluster 3), and Hill (Cluster 4)**.

The clusters are highly unbalanced: Slope contains **1,710 of 1,842 curves (93 %)**, while Bridge, Valley, and Hill together contain 132 curves (44 / 21 / 67).

## Core result: zoomed-in view of the four clusters
The pale lines are individual curves; black lines show smoothed median trends for display. Each panel has its own zoomed vertical scale, and the horizontal axis is **relative observation rank**, not elapsed hours. [Open the vector figure](results/figures/Supplementary_Fig_S1_zoom.svg) or [browse individual curves](results/dashboard.html).

> **Method:** Each curve's precomputed 64-point shape on a relative-rank axis (`data/shape_inputs.npz`) is shifted to start at 0, divided by its own amplitude (max − min, floor 0.01), and smoothed with a Gaussian filter (σ = 1.5 points). A degree-5 Chebyshev polynomial is fitted on the rank axis from −1 to 1, and the five non-constant coefficients (orders 1–5) form the shape features. The features are scaled with `RobustScaler` (10th–90th percentile range) and clustered with K-means into four groups, using sample weights proportional to the distance to the 31st nearest neighbour (clipped to 0.2–10), so curves in sparse regions of feature space receive more weight. The code does not implement a self-organizing map (SOM). Class names are not used in the fit, but the fixed input set was curated earlier with provisional shape candidates and the feature and model choices were informed by the target shapes, so the four groups are exploratory rather than independently validated classes.

## Repository layout

| Folder | Contents |
| --- | --- |
| [`code/`](code/) | Analysis, verification, plotting, dashboard builder, pinned dependencies, and configuration |
| [`data/`](data/) | Fixed input index, 0–200 h observations, 64-point shapes, extracted CSVs, and crops of the source figures from the original articles |

## Reproduce the results

Use **Python 3.9**. From the repository root (macOS/Linux):

```bash
python3 -m venv .venv
.venv/bin/python -m pip install -r code/requirements.txt
.venv/bin/python code/verify.py
OPENBLAS_NUM_THREADS=1 OMP_NUM_THREADS=1 .venv/bin/python code/run.py
.venv/bin/python code/verify.py --check-results
```

The run writes to `results/` and replaces the generated cluster folders. Expected cluster sizes are **1,710 / 44 / 21 / 67**. Open `results/dashboard.html` locally to browse all curves and source figures. Parameters are in [`code/config.json`](code/config.json); the full workflow is in [`docs/WORKFLOW_CN.md`](docs/WORKFLOW_CN.md).

**Scope:** This repository reproduces clustering from a fixed set of already extracted curves. It does not repeat paper-figure digitization or selection from the larger candidate collection; those steps live in [ml-degradation-analysis](https://github.com/ShunHao0626/ml-degradation-analysis). Clustering uses observation rank, not elapsed hours, as its shape axis.

**Source figures:** `data/raw_csv/` and the per-cluster copies under `results/cluster_*/` include crops of the published figures from which each curve was digitized, so that every curve can be checked against its source. Copyright in these figures remains with the original publishers; each file is identified by the article DOI in its folder name.

# 200 h SOM reanalysis

This directory is an independent, reproducible SOM reanalysis of the 2,151
literature-mined ageing curves in `lab/data_all`.

It does not read from or overwrite `lab/RESULTS_>200h`.

The complete analysis is generated with:

```bash
MPLCONFIGDIR=/tmp/mpl-cache python3 code/run_pipeline.py
python3 code/verify_outputs.py
```

If the computational results already exist and only reports/checksums need to
be rebuilt, run `python3 code/finalize_reports.py`.

After a successful run, start with:

- `REPORT.md`
- `FILE_INDEX.md`
- `06_final_model/final_curve_classification.csv`
- `05_cluster_number_decision/SI_METHOD_APPLICATION.md`
- `08_group_presentation_comparison/PRESENTATION_GUIDE_CN.md`
- `09_si_exact_replication/SI_EXACT_REPLICATION_CN.md`

File: lab/NEW/som_200h_reanalysis/04_som_results/paper_aligned_min4/n_07/cluster_summary.csv
raw_cluster_id,som_node_x,som_node_y,n_curves,fraction,pce_norm_0h_mean,pce_norm_10h_mean,pce_norm_50h_mean,pce_norm_100h_mean,pce_norm_150h_mean,pce_norm_200h_mean,delta_0_200h_mean,slope_0_10h_per_h,slope_100_200h_per_h,auc_0_200h,mean_bmu_distance,median_bmu_distance,suggested_shape_name,ordered_class_id,class_label
0,0,0,193,0.10812324929971989,0.9977177003712075,0.9702084119800641,0.8793938639513981,0.8026109845004002,0.7371013547448311,0.6793512858844359,-0.3183664144867716,-0.0027509288391143415,-0.0012325969861596432,162.5446591681051,1.4264579234806518,1.286988885414443,initial_drop_moderate_loss,4,class_04
1,0,1,65,0.036414565826330535,0.9990609836684491,0.9246756548821714,0.7249185066739192,0.5441288249480686,0.42346483937624796,0.32882678547648597,-0.6702341981919631,-0.007438532878627768,-0.0021530203947158263,116.4729738378001,2.744051751448124,2.4603142766877535,initial_drop_rapid_loss,6,class_06
2,0,2,22,0.012324929971988795,1.0,0.8835030582182107,0.5424864898016309,0.3373551372336832,0.197423049934863,0.13276845065325527,-0.8672315493467447,-0.011649694178178927,-0.0020458668658042793,79.68535450639575,2.8509895840021957,2.645919879400811,initial_drop_rapid_loss,7,class_07
3,0,3,116,0.06498599439775911,0.9977627246840295,0.9624005742411019,0.8402119756275572,0.7123039968567583,0.5933178393228232,0.4775036879371586,-0.5202590367468709,-0.0035362150442927566,-0.002348003089195997,143.84393881732788,2.0687298526853644,1.99271432420405,initial_drop_rapid_loss,5,class_05
4,0,4,274,0.1535014005602241,0.9951878246145255,0.9855256581898599,0.941018388795103,0.882911299744714,0.8267473350381013,0.7716423131097033,-0.22354551150482216,-0.0009662166424665552,-0.0011126898663501071,176.7232992113095,0.9263098514849869,0.8616095866129834,no_initial_change_moderate_loss,3,class_03
5,0,5,451,0.2526610644257703,0.9944714708810388,0.9900839325576309,0.9690329081845608,0.9395390820250513,0.9107358182008957,0.878297042409586,-0.11617442847145287,-0.00043875383234078804,-0.0006124203961546537,187.77786931047314,0.7182407966438198,0.6727390197231706,no_initial_change_moderate_loss,2,class_02
6,0,6,664,0.3719887955182073,0.987808451973079,0.9895832528259322,0.9890113856411518,0.9824556470850214,0.9726541441770838,0.9600488556892145,-0.027759596283864485,0.00017748008528531978,-0.00022406791395806924,196.007261346251,0.5431787797567188,0.4759454775861211,no_initial_change_stable,1,class_01
