Repository: ShunHao0626/ml-degradation-analysis

# Perovskite early degradation: four curve patterns

[中文](README_CN.md) · [Detailed method (中文)](docs/WORKFLOW_CN.md)

> **Part of one project.** This repository is the standalone reproduction package of the early-degradation curve clustering study. The full research workspace — dataset construction (2,250 source files → 2,246 canonical curves), the broader 0–200 h SOM/morphology analysis, PFD–DTW derivative clustering, and the Hartono PvkSOM reproduction — is in [ml-degradation-analysis](https://github.com/ShunHao0626/ml-degradation-analysis). The fixed 1,842-curve input used here is a subset of that canonical collection.

A reproducible analysis of **1,842 literature-mined perovskite solar-cell stability curves** over the **0–200 h** early period. The included results group curve shapes into four exploratory clusters, named for display as **Slope (Cluster 1), Bridge (Cluster 2), Valley (Cluster 3), and Hill (Cluster 4)**.

The clusters are highly unbalanced: Slope contains **1,710 of 1,842 curves (93 %)**, while Bridge, Valley, and Hill together contain 132 curves (44 / 21 / 67).

## Core result: zoomed-in view of the four clusters
The pale lines are individual curves; black lines show smoothed median trends for display. Each panel has its own zoomed vertical scale, and the horizontal axis is **relative observation rank**, not elapsed hours. [Open the vector figure](results/figures/Supplementary_Fig_S1_zoom.svg) or [browse individual curves](results/dashboard.html).

> **Method:** Each curve's precomputed 64-point shape on a relative-rank axis (`data/shape_inputs.npz`) is shifted to start at 0, divided by its own amplitude (max − min, floor 0.01), and smoothed with a Gaussian filter (σ = 1.5 points). A degree-5 Chebyshev polynomial is fitted on the rank axis from −1 to 1, and the five non-constant coefficients (orders 1–5) form the shape features. The features are scaled with `RobustScaler` (10th–90th percentile range) and clustered with K-means into four groups, using sample weights proportional to the distance to the 31st nearest neighbour (clipped to 0.2–10), so curves in sparse regions of feature space receive more weight. The code does not implement a self-organizing map (SOM). Class names are not used in the fit, but the fixed input set was curated earlier with provisional shape candidates and the feature and model choices were informed by the target shapes, so the four groups are exploratory rather than independently validated classes.

## Repository layout

| Folder | Contents |
| --- | --- |
| [`code/`](code/) | Analysis, verification, plotting, dashboard builder, pinned dependencies, and configuration |
| [`data/`](data/) | Fixed input index, 0–200 h observations, 64-point shapes, extracted CSVs, and crops of the source figures from the original articles |

## Reproduce the results

Use **Python 3.9**. From the repository root (macOS/Linux):

```bash
python3 -m venv .venv
.venv/bin/python -m pip install -r code/requirements.txt
.venv/bin/python code/verify.py
OPENBLAS_NUM_THREADS=1 OMP_NUM_THREADS=1 .venv/bin/python code/run.py
.venv/bin/python code/verify.py --check-results
```

The run writes to `results/` and replaces the generated cluster folders. Expected cluster sizes are **1,710 / 44 / 21 / 67**. Open `results/dashboard.html` locally to browse all curves and source figures. Parameters are in [`code/config.json`](code/config.json); the full workflow is in [`docs/WORKFLOW_CN.md`](docs/WORKFLOW_CN.md).

**Scope:** This repository reproduces clustering from a fixed set of already extracted curves. It does not repeat paper-figure digitization or selection from the larger candidate collection; those steps live in [ml-degradation-analysis](https://github.com/ShunHao0626/ml-degradation-analysis). Clustering uses observation rank, not elapsed hours, as its shape axis.

**Source figures:** `data/raw_csv/` and the per-cluster copies under `results/cluster_*/` include crops of the published figures from which each curve was digitized, so that every curve can be checked against its source. Copyright in these figures remains with the original publishers; each file is identified by the article DOI in its folder name.

# 200 h SOM reanalysis

This directory is an independent, reproducible SOM reanalysis of the 2,151
literature-mined ageing curves in `lab/data_all`.

It does not read from or overwrite `lab/RESULTS_>200h`.

The complete analysis is generated with:

```bash
MPLCONFIGDIR=/tmp/mpl-cache python3 code/run_pipeline.py
python3 code/verify_outputs.py
```

If the computational results already exist and only reports/checksums need to
be rebuilt, run `python3 code/finalize_reports.py`.

After a successful run, start with:

- `REPORT.md`
- `FILE_INDEX.md`
- `06_final_model/final_curve_classification.csv`
- `05_cluster_number_decision/SI_METHOD_APPLICATION.md`
- `08_group_presentation_comparison/PRESENTATION_GUIDE_CN.md`
- `09_si_exact_replication/SI_EXACT_REPLICATION_CN.md`

File: lab/NEW/som_200h_reanalysis/04_som_results/paper_aligned_min4/n_08/cluster_summary.csv
raw_cluster_id,som_node_x,som_node_y,n_curves,fraction,pce_norm_0h_mean,pce_norm_10h_mean,pce_norm_50h_mean,pce_norm_100h_mean,pce_norm_150h_mean,pce_norm_200h_mean,delta_0_200h_mean,slope_0_10h_per_h,slope_100_200h_per_h,auc_0_200h,mean_bmu_distance,median_bmu_distance,suggested_shape_name,ordered_class_id,class_label
0,0,0,63,0.03529411764705882,0.9991229566578163,0.9229747675875875,0.7217433230388031,0.5406070392462303,0.4169343459321128,0.32047287455229356,-0.6786500821055227,-0.00761481890702288,-0.0022013416469393674,115.58117035435056,2.785789930184314,2.508413875416736,initial_drop_rapid_loss,7,class_07
1,0,1,126,0.07058823529411765,0.9995002925699927,0.9675645494619542,0.8653954286845371,0.7814280883520468,0.7037385930172949,0.6323380880079689,-0.36716220456202386,-0.003193574310803848,-0.0014909000034407794,157.94214171952643,1.5459600002242266,1.262046209581488,initial_drop_moderate_loss,5,class_05
2,0,2,214,0.11988795518207283,0.9951444603115064,0.9795042764559518,0.917436900339983,0.8478005898637404,0.7890760104584665,0.7334954543761942,-0.26164900593531215,-0.0015640183855554547,-0.0011430513548754617,170.844179261406,1.0032346607492237,0.9293411552597888,no_initial_change_moderate_loss,4,class_04
3,0,3,415,0.23249299719887956,0.9947480440716682,0.9917331889137091,0.9763629017356975,0.9540132159165075,0.9318144666284165,0.9058182737964567,-0.08892977027521143,-0.00030148551579590733,-0.0004819494212005071,190.66720395561197,0.534233343012168,0.5089160832238157,no_initial_change_stable,2,class_02
4,1,0,21,0.011764705882352941,1.0,0.881064752003302,0.5362074393373643,0.3281872331827877,0.195468231410561,0.13587461872007195,-0.8641253812799281,-0.011893524799669796,-0.0019231261446271575,78.78328167908121,2.789625779397517,2.642859248889668,initial_drop_rapid_loss,8,class_08
5,1,1,100,0.056022408963585436,0.9973469373235417,0.961792666859861,0.8326807570346847,0.7004243680775792,0.5780995949144536,0.4643223424532987,-0.533024594870243,-0.003555427046368076,-0.0023610202562428058,141.74754189337636,2.028818267260279,1.9445281586886005,initial_drop_rapid_loss,6,class_06
6,1,2,306,0.17142857142857143,0.9952984416026024,0.9883826378770463,0.9557888235842354,0.9117629834420202,0.8675124581737044,0.8222163510129621,-0.1730820905896403,-0.0006915803725556114,-0.0008954663242905814,182.16132002593253,0.7912616297164198,0.7041075550236785,no_initial_change_moderate_loss,3,class_03
7,1,3,540,0.3025210084033613,0.9858753940794002,0.9883414684384728,0.990346082604779,0.9861572351733603,0.9781298649496716,0.9670064210128128,-0.018868973066587413,0.00024660743590726453,-0.00019150814160547535,196.66523550490166,0.4902437814705858,0.4188060305812672,no_initial_change_stable,1,class_01
