Repository: ShunHao0626/ml-degradation-analysis

# Perovskite early degradation: four curve patterns

[中文](README_CN.md) · [Detailed method (中文)](docs/WORKFLOW_CN.md)

> **Part of one project.** This repository is the standalone reproduction package of the early-degradation curve clustering study. The full research workspace — dataset construction (2,250 source files → 2,246 canonical curves), the broader 0–200 h SOM/morphology analysis, PFD–DTW derivative clustering, and the Hartono PvkSOM reproduction — is in [ml-degradation-analysis](https://github.com/ShunHao0626/ml-degradation-analysis). The fixed 1,842-curve input used here is a subset of that canonical collection.

A reproducible analysis of **1,842 literature-mined perovskite solar-cell stability curves** over the **0–200 h** early period. The included results group curve shapes into four exploratory clusters, named for display as **Slope (Cluster 1), Bridge (Cluster 2), Valley (Cluster 3), and Hill (Cluster 4)**.

The clusters are highly unbalanced: Slope contains **1,710 of 1,842 curves (93 %)**, while Bridge, Valley, and Hill together contain 132 curves (44 / 21 / 67).

## Core result: zoomed-in view of the four clusters
The pale lines are individual curves; black lines show smoothed median trends for display. Each panel has its own zoomed vertical scale, and the horizontal axis is **relative observation rank**, not elapsed hours. [Open the vector figure](results/figures/Supplementary_Fig_S1_zoom.svg) or [browse individual curves](results/dashboard.html).

> **Method:** Each curve's precomputed 64-point shape on a relative-rank axis (`data/shape_inputs.npz`) is shifted to start at 0, divided by its own amplitude (max − min, floor 0.01), and smoothed with a Gaussian filter (σ = 1.5 points). A degree-5 Chebyshev polynomial is fitted on the rank axis from −1 to 1, and the five non-constant coefficients (orders 1–5) form the shape features. The features are scaled with `RobustScaler` (10th–90th percentile range) and clustered with K-means into four groups, using sample weights proportional to the distance to the 31st nearest neighbour (clipped to 0.2–10), so curves in sparse regions of feature space receive more weight. The code does not implement a self-organizing map (SOM). Class names are not used in the fit, but the fixed input set was curated earlier with provisional shape candidates and the feature and model choices were informed by the target shapes, so the four groups are exploratory rather than independently validated classes.

## Repository layout

| Folder | Contents |
| --- | --- |
| [`code/`](code/) | Analysis, verification, plotting, dashboard builder, pinned dependencies, and configuration |
| [`data/`](data/) | Fixed input index, 0–200 h observations, 64-point shapes, extracted CSVs, and crops of the source figures from the original articles |

## Reproduce the results

Use **Python 3.9**. From the repository root (macOS/Linux):

```bash
python3 -m venv .venv
.venv/bin/python -m pip install -r code/requirements.txt
.venv/bin/python code/verify.py
OPENBLAS_NUM_THREADS=1 OMP_NUM_THREADS=1 .venv/bin/python code/run.py
.venv/bin/python code/verify.py --check-results
```

The run writes to `results/` and replaces the generated cluster folders. Expected cluster sizes are **1,710 / 44 / 21 / 67**. Open `results/dashboard.html` locally to browse all curves and source figures. Parameters are in [`code/config.json`](code/config.json); the full workflow is in [`docs/WORKFLOW_CN.md`](docs/WORKFLOW_CN.md).

**Scope:** This repository reproduces clustering from a fixed set of already extracted curves. It does not repeat paper-figure digitization or selection from the larger candidate collection; those steps live in [ml-degradation-analysis](https://github.com/ShunHao0626/ml-degradation-analysis). Clustering uses observation rank, not elapsed hours, as its shape axis.

**Source figures:** `data/raw_csv/` and the per-cluster copies under `results/cluster_*/` include crops of the published figures from which each curve was digitized, so that every curve can be checked against its source. Copyright in these figures remains with the original publishers; each file is identified by the article DOI in its folder name.

# 200 h SOM reanalysis

This directory is an independent, reproducible SOM reanalysis of the 2,151
literature-mined ageing curves in `lab/data_all`.

It does not read from or overwrite `lab/RESULTS_>200h`.

The complete analysis is generated with:

```bash
MPLCONFIGDIR=/tmp/mpl-cache python3 code/run_pipeline.py
python3 code/verify_outputs.py
```

If the computational results already exist and only reports/checksums need to
be rebuilt, run `python3 code/finalize_reports.py`.

After a successful run, start with:

- `REPORT.md`
- `FILE_INDEX.md`
- `06_final_model/final_curve_classification.csv`
- `05_cluster_number_decision/SI_METHOD_APPLICATION.md`
- `08_group_presentation_comparison/PRESENTATION_GUIDE_CN.md`
- `09_si_exact_replication/SI_EXACT_REPLICATION_CN.md`

File: lab/NEW/som_200h_reanalysis/04_som_results/paper_aligned_min4/n_09/cluster_summary.csv
raw_cluster_id,som_node_x,som_node_y,n_curves,fraction,pce_norm_0h_mean,pce_norm_10h_mean,pce_norm_50h_mean,pce_norm_100h_mean,pce_norm_150h_mean,pce_norm_200h_mean,delta_0_200h_mean,slope_0_10h_per_h,slope_100_200h_per_h,auc_0_200h,mean_bmu_distance,median_bmu_distance,suggested_shape_name,ordered_class_id,class_label
0,0,0,415,0.23249299719887956,0.9947480440716682,0.9917331889137091,0.9763629017356975,0.9540132159165075,0.9318144666284165,0.9058182737964567,-0.08892977027521143,-0.00030148551579590733,-0.0004819494212005071,190.66720395561197,0.5342463718799307,0.5089609487523195,no_initial_change_stable,2,class_02
1,0,1,125,0.0700280112044818,0.9994962949105527,0.9724315654119389,0.876562757372221,0.779712468894894,0.6951202220770205,0.6178421800034154,-0.3816541149071373,-0.002706472949861383,-0.0016187028889147858,157.75571900706888,1.382639417194112,1.2992323863636408,initial_drop_moderate_loss,5,class_05
2,0,2,68,0.0380952380952381,0.9958096025462401,0.9752247245308984,0.8697881130661853,0.7074690678181765,0.5443898695154572,0.3954829682910617,-0.6003266342551783,-0.00205848780153417,-0.003119860995271148,140.89805613181932,1.9550176965668598,1.8704843520347376,initial_drop_rapid_loss,7,class_07
3,1,0,540,0.3025210084033613,0.9858753940794002,0.9883414684384728,0.990346082604779,0.9861572351733603,0.9781298649496716,0.9670064210128128,-0.018868973066587413,0.00024660743590726453,-0.00019150814160547535,196.66523550490166,0.4902437811532334,0.41880603259787635,no_initial_change_stable,1,class_01
4,1,1,219,0.1226890756302521,0.9952553173820198,0.9792289070338797,0.9159999048499019,0.8464586636734619,0.7881313057179477,0.7336626001370895,-0.2615927172449303,-0.0016026410348140118,-0.001127960635363724,170.65179738235605,1.0242230584230496,0.9542026681910148,no_initial_change_moderate_loss,4,class_04
5,1,2,54,0.030252100840336135,0.9993405005305976,0.9253948813328916,0.7078456403433484,0.5244171178164109,0.38660094101177306,0.28860242208174025,-0.7107380784488574,-0.0073945619197706034,-0.002358146957346706,111.96527569570154,2.511112219469993,2.4339161094056996,initial_drop_rapid_loss,8,class_08
6,2,0,306,0.17142857142857143,0.9952984416026024,0.9883826378770463,0.9557888235842354,0.9117629834420202,0.8675124581737044,0.8222163510129621,-0.1730820905896403,-0.0006915803725556114,-0.0008954663242905814,182.16132002593253,0.7912739350657395,0.7042585282485612,no_initial_change_moderate_loss,3,class_03
7,2,1,41,0.02296918767507003,1.0,0.9089909227061646,0.7095785709764767,0.6462117241576413,0.6180798692207282,0.5724867460784141,-0.4275132539215859,-0.009100907729383545,-0.0007372497807922718,136.09258108758613,2.429676155511595,1.9838695852275163,initial_drop_rapid_loss,6,class_06
8,2,2,17,0.009523809523809525,1.0,0.870339777759492,0.5137223798395665,0.3013099952807024,0.17576263596979178,0.13331220616969783,-0.8666877938303021,-0.0129660222240508,-0.0016799778911100458,74.88141316361364,2.59161880528903,2.3856793600667303,initial_drop_rapid_loss,9,class_09
