Repository: ShunHao0626/ml-degradation-analysis

# Perovskite early degradation: four curve patterns

[中文](README_CN.md) · [Detailed method (中文)](docs/WORKFLOW_CN.md)

> **Part of one project.** This repository is the standalone reproduction package of the early-degradation curve clustering study. The full research workspace — dataset construction (2,250 source files → 2,246 canonical curves), the broader 0–200 h SOM/morphology analysis, PFD–DTW derivative clustering, and the Hartono PvkSOM reproduction — is in [ml-degradation-analysis](https://github.com/ShunHao0626/ml-degradation-analysis). The fixed 1,842-curve input used here is a subset of that canonical collection.

A reproducible analysis of **1,842 literature-mined perovskite solar-cell stability curves** over the **0–200 h** early period. The included results group curve shapes into four exploratory clusters, named for display as **Slope (Cluster 1), Bridge (Cluster 2), Valley (Cluster 3), and Hill (Cluster 4)**.

The clusters are highly unbalanced: Slope contains **1,710 of 1,842 curves (93 %)**, while Bridge, Valley, and Hill together contain 132 curves (44 / 21 / 67).

## Core result: zoomed-in view of the four clusters
The pale lines are individual curves; black lines show smoothed median trends for display. Each panel has its own zoomed vertical scale, and the horizontal axis is **relative observation rank**, not elapsed hours. [Open the vector figure](results/figures/Supplementary_Fig_S1_zoom.svg) or [browse individual curves](results/dashboard.html).

> **Method:** Each curve's precomputed 64-point shape on a relative-rank axis (`data/shape_inputs.npz`) is shifted to start at 0, divided by its own amplitude (max − min, floor 0.01), and smoothed with a Gaussian filter (σ = 1.5 points). A degree-5 Chebyshev polynomial is fitted on the rank axis from −1 to 1, and the five non-constant coefficients (orders 1–5) form the shape features. The features are scaled with `RobustScaler` (10th–90th percentile range) and clustered with K-means into four groups, using sample weights proportional to the distance to the 31st nearest neighbour (clipped to 0.2–10), so curves in sparse regions of feature space receive more weight. The code does not implement a self-organizing map (SOM). Class names are not used in the fit, but the fixed input set was curated earlier with provisional shape candidates and the feature and model choices were informed by the target shapes, so the four groups are exploratory rather than independently validated classes.

## Repository layout

| Folder | Contents |
| --- | --- |
| [`code/`](code/) | Analysis, verification, plotting, dashboard builder, pinned dependencies, and configuration |
| [`data/`](data/) | Fixed input index, 0–200 h observations, 64-point shapes, extracted CSVs, and crops of the source figures from the original articles |

## Reproduce the results

Use **Python 3.9**. From the repository root (macOS/Linux):

```bash
python3 -m venv .venv
.venv/bin/python -m pip install -r code/requirements.txt
.venv/bin/python code/verify.py
OPENBLAS_NUM_THREADS=1 OMP_NUM_THREADS=1 .venv/bin/python code/run.py
.venv/bin/python code/verify.py --check-results
```

The run writes to `results/` and replaces the generated cluster folders. Expected cluster sizes are **1,710 / 44 / 21 / 67**. Open `results/dashboard.html` locally to browse all curves and source figures. Parameters are in [`code/config.json`](code/config.json); the full workflow is in [`docs/WORKFLOW_CN.md`](docs/WORKFLOW_CN.md).

**Scope:** This repository reproduces clustering from a fixed set of already extracted curves. It does not repeat paper-figure digitization or selection from the larger candidate collection; those steps live in [ml-degradation-analysis](https://github.com/ShunHao0626/ml-degradation-analysis). Clustering uses observation rank, not elapsed hours, as its shape axis.

**Source figures:** `data/raw_csv/` and the per-cluster copies under `results/cluster_*/` include crops of the published figures from which each curve was digitized, so that every curve can be checked against its source. Copyright in these figures remains with the original publishers; each file is identified by the article DOI in its folder name.

# 200 h SOM reanalysis

This directory is an independent, reproducible SOM reanalysis of the 2,151
literature-mined ageing curves in `lab/data_all`.

It does not read from or overwrite `lab/RESULTS_>200h`.

The complete analysis is generated with:

```bash
MPLCONFIGDIR=/tmp/mpl-cache python3 code/run_pipeline.py
python3 code/verify_outputs.py
```

If the computational results already exist and only reports/checksums need to
be rebuilt, run `python3 code/finalize_reports.py`.

After a successful run, start with:

- `REPORT.md`
- `FILE_INDEX.md`
- `06_final_model/final_curve_classification.csv`
- `05_cluster_number_decision/SI_METHOD_APPLICATION.md`
- `08_group_presentation_comparison/PRESENTATION_GUIDE_CN.md`
- `09_si_exact_replication/SI_EXACT_REPLICATION_CN.md`

File: lab/NEW/som_200h_reanalysis/04_som_results/paper_aligned_min4/n_10/cluster_summary.csv
raw_cluster_id,som_node_x,som_node_y,n_curves,fraction,pce_norm_0h_mean,pce_norm_10h_mean,pce_norm_50h_mean,pce_norm_100h_mean,pce_norm_150h_mean,pce_norm_200h_mean,delta_0_200h_mean,slope_0_10h_per_h,slope_100_200h_per_h,auc_0_200h,mean_bmu_distance,median_bmu_distance,suggested_shape_name,ordered_class_id,class_label
0,0,0,17,0.009523809523809525,1.0,0.870339777759492,0.5137223798395665,0.3013099952807024,0.17576263596979178,0.13331220616969783,-0.8666877938303021,-0.0129660222240508,-0.0016799778911100458,74.88141316361364,2.591627948403053,2.3872648446781026,initial_drop_rapid_loss,10,class_10
1,0,1,48,0.02689075630252101,1.0,0.9157888008011194,0.7228634678048017,0.6515591332859637,0.6191150905135311,0.5735678281943336,-0.4264321718056664,-0.008421119919888065,-0.000779913050916301,137.2502445226795,2.3558218030312514,1.9613954268219949,initial_drop_rapid_loss,6,class_06
2,0,2,133,0.07450980392156863,0.9974277966974768,0.9692907990341488,0.8790399251195103,0.7981555759440198,0.7411785614523841,0.6922217832130896,-0.30520601348438725,-0.0028136997663328,-0.0010593379273093019,162.79282834123183,1.1378427555139123,1.1038598774686021,initial_drop_moderate_loss,5,class_05
3,0,3,282,0.15798319327731092,0.9937052997033055,0.9870547279490579,0.9561156569499807,0.9153995730411467,0.8757523634582528,0.8351319376503081,-0.15857336205299732,-0.0006650571754247547,-0.0008026763539083859,183.03621661695564,0.7370628874156271,0.6433921141781793,no_initial_change_moderate_loss,3,class_03
4,0,4,529,0.29635854341736695,0.985650126349286,0.9881709278364017,0.9903663262006642,0.9863541786270439,0.9785858273054437,0.9677524778183083,-0.01789764853097764,0.00025208014871157535,-0.00018601700808735578,196.71235251093722,0.48741360143954976,0.4154346351895664,no_initial_change_stable,1,class_01
5,1,0,44,0.02464985994397759,1.0,0.9202108342638359,0.6851502275505048,0.5090283825336279,0.37940431788758305,0.2934637678037804,-0.7065362321962196,-0.007978916573616412,-0.002155646147298475,109.56905502609132,2.4351372266183087,2.1491269929351824,initial_drop_rapid_loss,9,class_09
6,1,1,46,0.0257703081232493,0.9981828384229006,0.9693070998819703,0.8462909915135396,0.6631374278654423,0.4806462676362598,0.32075105150398947,-0.677431786918911,-0.0028875738540930286,-0.003423863763614528,132.58786958936847,1.8591250531260484,1.806442533592592,initial_drop_rapid_loss,8,class_08
7,1,2,78,0.043697478991596636,0.9966904610913835,0.9770977640067767,0.8885018565640933,0.7622066518030578,0.6372246587742968,0.5173057433379802,-0.4793847177534033,-0.001959269708460676,-0.0024490090846507762,152.23118084012492,1.4714442097451752,1.3660298037389285,no_initial_change_rapid_loss,7,class_07
8,1,3,201,0.11260504201680673,0.996049692638593,0.98522669139797,0.933481223940446,0.868147064374271,0.8039802090564429,0.7412512847418984,-0.2547984078966946,-0.0010823001240622965,-0.0012689577963237264,173.74326459691983,0.8742266912541022,0.802066895021717,no_initial_change_moderate_loss,4,class_04
9,1,4,407,0.2280112044817927,0.9955181880257624,0.9926095230257895,0.9777350014569017,0.9557608176167353,0.9337679541908561,0.9078492262120655,-0.08766896181369688,-0.0002908664999972888,-0.0004791159140466972,190.99180243585775,0.502953437340593,0.4799169031085661,no_initial_change_stable,2,class_02
