Repository: ShunHao0626/ml-degradation-analysis

# Perovskite early degradation: four curve patterns

[中文](README_CN.md) · [Detailed method (中文)](docs/WORKFLOW_CN.md)

> **Part of one project.** This repository is the standalone reproduction package of the early-degradation curve clustering study. The full research workspace — dataset construction (2,250 source files → 2,246 canonical curves), the broader 0–200 h SOM/morphology analysis, PFD–DTW derivative clustering, and the Hartono PvkSOM reproduction — is in [ml-degradation-analysis](https://github.com/ShunHao0626/ml-degradation-analysis). The fixed 1,842-curve input used here is a subset of that canonical collection.

A reproducible analysis of **1,842 literature-mined perovskite solar-cell stability curves** over the **0–200 h** early period. The included results group curve shapes into four exploratory clusters, named for display as **Slope (Cluster 1), Bridge (Cluster 2), Valley (Cluster 3), and Hill (Cluster 4)**.

The clusters are highly unbalanced: Slope contains **1,710 of 1,842 curves (93 %)**, while Bridge, Valley, and Hill together contain 132 curves (44 / 21 / 67).

## Core result: zoomed-in view of the four clusters
The pale lines are individual curves; black lines show smoothed median trends for display. Each panel has its own zoomed vertical scale, and the horizontal axis is **relative observation rank**, not elapsed hours. [Open the vector figure](results/figures/Supplementary_Fig_S1_zoom.svg) or [browse individual curves](results/dashboard.html).

> **Method:** Each curve's precomputed 64-point shape on a relative-rank axis (`data/shape_inputs.npz`) is shifted to start at 0, divided by its own amplitude (max − min, floor 0.01), and smoothed with a Gaussian filter (σ = 1.5 points). A degree-5 Chebyshev polynomial is fitted on the rank axis from −1 to 1, and the five non-constant coefficients (orders 1–5) form the shape features. The features are scaled with `RobustScaler` (10th–90th percentile range) and clustered with K-means into four groups, using sample weights proportional to the distance to the 31st nearest neighbour (clipped to 0.2–10), so curves in sparse regions of feature space receive more weight. The code does not implement a self-organizing map (SOM). Class names are not used in the fit, but the fixed input set was curated earlier with provisional shape candidates and the feature and model choices were informed by the target shapes, so the four groups are exploratory rather than independently validated classes.

## Repository layout

| Folder | Contents |
| --- | --- |
| [`code/`](code/) | Analysis, verification, plotting, dashboard builder, pinned dependencies, and configuration |
| [`data/`](data/) | Fixed input index, 0–200 h observations, 64-point shapes, extracted CSVs, and crops of the source figures from the original articles |
| [`results/`](results/) | Included four-cluster output, figures, source copies, and offline [dashboard](results/dashboard.html) |
| [`docs/`](docs/) | Detailed method and interpretation |

## Reproduce the results

Use **Python 3.9**. From the repository root (macOS/Linux):

```bash
python3 -m venv .venv
.venv/bin/python -m pip install -r code/requirements.txt
.venv/bin/python code/verify.py
OPENBLAS_NUM_THREADS=1 OMP_NUM_THREADS=1 .venv/bin/python code/run.py
.venv/bin/python code/verify.py --check-results
```

The run writes to `results/` and replaces the generated cluster folders. Expected cluster sizes are **1,710 / 44 / 21 / 67**. Open `results/dashboard.html` locally to browse all curves and source figures. Parameters are in [`code/config.json`](code/config.json); the full workflow is in [`docs/WORKFLOW_CN.md`](docs/WORKFLOW_CN.md).

**Scope:** This repository reproduces clustering from a fixed set of already extracted curves. It does not repeat paper-figure digitization or selection from the larger candidate collection; those steps live in [ml-degradation-analysis](https://github.com/ShunHao0626/ml-degradation-analysis). Clustering uses observation rank, not elapsed hours, as its shape axis.

**Source figures:** `data/raw_csv/` and the per-cluster copies under `results/cluster_*/` include crops of the published figures from which each curve was digitized, so that every curve can be checked against its source. Copyright in these figures remains with the original publishers; each file is identified by the article DOI in its folder name.

File: lab/RESULTS_>200h/200h_som/outputs/no_smooth/n7/cluster_assignments.csv (part 1 of 15)
sample_id,raw_cluster_id,som_node_x,som_node_y,node_label,bmu_distance,max_pce_0_200h,pce_norm_0h,pce_norm_10h,pce_norm_50h,pce_norm_100h,pce_norm_150h,pce_norm_200h,peak_time_h,qc_status
10.1002/adfm.201705545|Fig11_B_stability_performance_curve|10.1002_adfm.201705545__Fig11__B__stability_performance_curve__PSC-0.1__Series_1,1,0,1,node_0_1,1.5114878681859338,0.9905418104007486,0.9058490391642384,0.9086490702493281,0.924116001868935,0.9770123569048106,0.9910181344340832,0.965765696727201,126.83333333333333,included
10.1002/adfm.201705545|Fig11_B_stability_performance_curve|10.1002_adfm.201705545__Fig11__B__stability_performance_curve__PSC-0.25__Series_3,1,0,1,node_0_1,3.695441092993717,1.000498659300182,0.8168805852276512,0.8139287965535041,0.8215268593590088,0.9293068984779785,0.992578695359712,1.0,186.16666666666666,included
10.1002/adfm.201705545|Fig11_B_stability_performance_curve|10.1002_adfm.201705545__Fig11__B__stability_performance_curve__PSC-0.5__Series_4,1,0,1,node_0_1,0.9656423681609134,1.0006898017546701,0.9198707139926898,0.9353318841124872,0.9864272147349797,0.9983082224438272,0.9997947576789952,0.9920730271780241,117.83333333333333,included
10.1002/adfm.201705545|Fig11_B_stability_performance_curve|10.1002_adfm.201705545__Fig11__B__stability_performance_curve__PSC-0__Series_2,0,0,0,node_0_0,1.047591773271778,0.9929423501470365,0.9452394410442884,0.9542203760629923,0.9993713567256807,0.9710690230594299,0.9184240305214247,0.8906651862119495,53.83333333333333,included
10.1002/adfm.201801654|Fig4_F_stability_performance_curve_pce|10.1002_adfm.201801654__Fig4__F__stability_performance_curve_pce__Control_MAPbl__Series_1,2,0,2,node_0_2,0.9823425465034157,1.0035646390205453,1.0,0.9923356941808118,0.9564814275098376,0.9084823184604335,0.8523470997156961,0.799740083192837,0.0,included
10.1002/adfm.201804128|Fig8_C_stability_performance_curve_decay|10.1002_adfm.201804128__Fig8__C__stability_performance_curve_decay__FF__Series_3,1,0,1,node_0_1,0.7177688663988323,1.000499557576434,0.9967406651215077,0.9889178109611675,0.9879444642923605,0.9984212837937341,0.9967406651215077,0.9951109976822615,56.166666666666664,included
10.1002/adfm.201804128|Fig8_C_stability_performance_curve_decay|10.1002_adfm.201804128__Fig8__C__stability_performance_curve_decay__J_sc__Series_4,1,0,1,node_0_1,0.2605559856611005,1.003760520680359,1.0,0.9986295893840909,0.9887614028268226,0.9742740595267154,0.9614110892900734,0.9512688080960581,0.0,included
10.1002/adfm.201804128|Fig8_C_stability_performance_curve_decay|10.1002_adfm.201804128__Fig8__C__stability_performance_curve_decay__PCE__Series_2,2,0,2,node_0_2,1.0345816713606233,0.9988690760244716,1.0,0.9930186644956656,0.9539429762738474,0.9045702629648711,0.8552996184600613,0.8155469822881479,0.0,included
10.1002/adfm.201804128|Fig8_C_stability_performance_curve_decay|10.1002_adfm.201804128__Fig8__C__stability_performance_curve_decay__V_oc__Series_1,0,0,0,node_0_0,0.5407469492500956,1.0021300391283965,1.0,0.9912150001887782,0.9613083257210248,0.9226152483082595,0.8824645358886016,0.8503145331208545,0.0,included
10.1002/adfm.201807024|Fig6_D_pce|10.1002_adfm.201807024__Fig6__D__pce__0_MASCN__Series_1,0,0,0,node_0_0,0.5701170273065421,0.9967099413295936,1.0,0.9947869322286049,0.9657309387606141,0.9269390235771462,0.8779320307477312,0.8552686737893744,0.0,included
10.1002/adfm.201807556|Fig6_A_stability_performance_curve_ff|10.1002_adfm.201807556__Fig6__A__stability_performance_curve_ff__PEDOT_PSS-controlled__Series_2,0,0,0,node_0_0,0.5061937224121713,13.656828618271105,1.0,0.9919599506905358,0.9461861244141949,0.9082945600789489,0.8966373734567432,0.8871602032467408,0.0,included
10.1002/adfm.201807556|Fig6_A_stability_performance_curve_ff|10.1002_adfm.201807556__Fig6__A__stability_performance_curve_ff__PTAA-controlled__Series_1,1,0,1,node_0_1,0.16043110444863187,14.786920046362956,1.0,0.997341249341036,0.9867062467051803,0.9768863603160403,0.9670891753743075,0.9617874640375222,0.0,included
10.1002/adfm.201807556|Fig6_A_stability_performance_curve_ff|10.1002_adfm.201807556__Fig6__A__stability_performance_curve_ff__TFB-controlled__Series_3,1,0,1,node_0_1,0.24948993383312504,20.293159053531998,0.9995128780471454,0.9999141277849838,0.9923574679644896,0.9778835058346281,0.9628589309778132,0.9514184414461566,7.5,included
10.1002/adfm.201807604|Fig5_A_stability|10.1002_adfm.201807604__Fig5__A__stability__AD-SnO₂__Series_1,0,0,0,node_0_0,0.4824330793806776,1.0015454534902426,1.0,0.9945498840491719,0.9638336134132782,0.9258212947921736,0.890350874969022,0.8472007466441305,0.0,included
10.1002/adfm.201807604|Fig5_A_stability|10.1002_adfm.201807604__Fig5__A__stability__TA-SnO2__Series_2,1,0,1,node_0_1,0.12223966698967115,1.0038295639006198,1.0,0.9982471979740805,0.9854794643008186,0.9763778777665397,0.9713930065505185,0.9635936538628843,0.0,included
10.1002/adfm.201807850|Fig7_E_stability_performance_curve|10.1002_adfm.201807850__Fig7__E__stability_performance_curve__w_o_NbF₅__Series_1,6,0,6,node_0_6,0.7785195292620598,1.000937061897242,1.0,0.9854845440880828,0.9257184228818834,0.8066242557887366,0.7432622824103625,0.7073759697193529,0.0,included
10.1002/adfm.201900221|Fig5_D_stability_performance_curve_pce|10.1002_adfm.201900221__Fig5__D__stability_performance_curve_pce__F-PEAI__Series_2,1,0,1,node_0_1,0.3959263951597645,1.0052715843146118,1.0,1.0,0.9999751104477456,0.9849650507765699,0.9793685526307492,0.9798093391235947,0.0,included
10.1002/adfm.201900221|Fig5_D_stability_performance_curve_pce|10.1002_adfm.201900221__Fig5__D__stability_performance_curve_pce__PEAI__Series_1,0,0,0,node_0_0,0.5563414611880355,1.0032418745498537,1.0,0.9977402946536184,0.9811708918967377,0.9471880005042753,0.9129021690805269,0.8968193008798404,0.0,included
10.1002/adfm.202000778|Fig6_C_stability_performance_curve|10.1002_adfm.202000778__Fig6__C__stability_performance_curve__MAPbI₃__Series_1,1,0,1,node_0_1,0.5284365482816029,1.0028635106916248,0.9997132659282489,0.9999835172675122,0.9975651443762998,0.9959106017717633,0.9873181155639675,0.9813622676582626,13.166666666666666,included
10.1002/adfm.202000778|Fig6_D_stability_performance_curve_pce|10.1002_adfm.202000778__Fig6__D__stability_performance_curve_pce__MAPbI₃__Series_2,3,0,3,node_0_3,3.661765794040173,1.0044468535309072,0.9975444874387448,0.9998306572711184,0.9723245582598716,0.8164143116601527,0.6002920565118669,0.3322690662180054,21.166666666666664,included
10.1002/adfm.202001418|Fig6_A_stability_performance_curve_pce|10.1002_adfm.202001418__Fig6__A__stability_performance_curve_pce__T—ITO_PCgBM__Series_1,1,0,1,node_0_1,0.8773262713462149,1.001511536120638,1.0,0.9976779934278809,0.9814910204222012,0.95846042138261,0.9357456132847738,0.9196580306231583,0.0,included
10.1002/adfm.202001557|Fig4_B_pce|10.1002_adfm.202001557__Fig4__B__pce__perovskite__Series_1,0,0,0,node_0_0,1.3957809085385338,107.0691004467533,0.9386130142534123,0.950378836096021,0.9994720791487554,0.9449494708817221,0.8314583178434974,0.8263298516261169,48.83333333333333,included
10.1002/adfm.202004209|Fig11_C_stability_performance_curve_pce|10.1002_adfm.202004209__Fig11__C__stability_performance_curve_pce__SnO2__Series_2,2,0,2,node_0_2,0.5166970802520724,19.038434204796012,1.0,0.9913887832074773,0.9498300562237918,0.875853230125477,0.8024825165382491,0.7537675845955231,0.0,included
10.1002/adfm.202008052|Fig7_G_decay|10.1002_adfm.202008052__Fig7__G__decay__W_MoOx__Series_2,1,0,1,node_0_1,0.24922315009825421,1.007825524227444,1.0,0.9976466308485826,0.9921193328631873,0.9840991195156059,0.9776858654427372,0.9722161193668649,0.0,included
10.1002/adfm.202008052|Fig7_G_decay|10.1002_adfm.202008052__Fig7__G__decay__W_o_MoOx__Series_1,1,0,1,node_0_1,0.4303503995625303,0.9994251330081956,1.0,0.9967709733528753,0.9850829719086084,0.9705114745636093,0.9543663413279858,0.9383616972331513,0.0,included
10.1002/adfm.202101568|Fig6_F_stability_performance_curve_pce|10.1002_adfm.202101568__Fig6__F__stability_performance_curve_pce__Without_HOCP__Series_2,1,0,1,node_0_1,0.6430876245757916,17.13756203656498,1.0,0.9985376641242902,0.9738469951052202,0.957350940288,0.9536784229848826,0.9345004436441099,0.0,included
10.1002/adfm.202106560|Fig4_A_stability_performance_curve_pce|10.1002_adfm.202106560__Fig4__A__stability_performance_curve_pce__FASnl-based_perovskite_with_HTL__Series_1,1,0,1,node_0_1,0.4618740432006445,1.0290488616126423,0.9841464013319422,0.9882200537560907,0.9991358966484126,0.9769651023292358,0.9540570981223013,0.9372509680700291,55.5,included
10.1002/adfm.202111116|Fig5_A_stability_performance_curve|10.1002_adfm.202111116__Fig5__A__stability_performance_curve__optimized_device__Series_1,1,0,1,node_0_1,0.7499020283149873,101.99409954458862,0.9869815696463015,0.9871112125216571,0.9904726008092928,0.9966247349958696,0.9992765792783705,1.0,163.66666666666666,included
10.1002/adfm.202204450|Fig1_E_stability_performance_curve_pce|10.1002_adfm.202204450__Fig1__E__stability_performance_curve_pce__Control__Series_2,1,0,1,node_0_1,0.2828906362358637,0.988275940752718,1.0,0.9996996158087049,0.9903215682235615,0.9710508353050449,0.9610740596686652,0.953728570147659,0.0,included
10.1002/adfm.202204450|Fig1_F_stability|10.1002_adfm.202204450__Fig1__F__stability__Control__Series_1,0,0,0,node_0_0,0.7064409612668333,0.9999927697563172,1.0,0.9946145457094161,0.969671138169144,0.9294472998001532,0.8722295836995766,0.84172260398596,0.0,included
10.1002/adma.201606806|Fig5_A_stability_performance_curve_pce|10.1002_adma.201606806__Fig5__A__stability_performance_curve_pce__Control__Series_1,0,0,0,node_0_0,0.14590975248182536,0.9993588442620444,1.0,0.9938473382216652,0.9627410013457449,0.9257326680144674,0.8999052654403904,0.8768675925537938,0.0,included
10.1002/adma.201606806|Fig5_A_stability_performance_curve_pce|10.1002_adma.201606806__Fig5__A__stability_performance_curve_pce__PCBM__Series_2,0,0,0,node_0_0,0.6326617914428626,1.004216217698754,1.0,0.9978387080354658,0.9736585374690604,0.9503603155280826,0.9219919278830802,0.9064850595705507,0.0,included
10.1002/adma.201700607|Fig2_F_stability_performance_curve_pce|10.1002_adma.201700607__Fig2__F__stability_performance_curve_pce__ICBA-mixture__Series_1,1,0,1,node_0_1,0.24219193115966797,14.344180601969105,0.9899287802393398,0.9957837144978918,0.9987096387722706,0.9800339435436841,0.9647505000052967,0.9615361329230209,42.5,included
10.1002/adma.201706975|Fig4_A_stability_performance_curve|10.1002_adma.201706975__Fig4__A__stability_performance_curve__TiO2__Series_2,2,0,2,node_0_2,0.9299293021254249,11.921132097689918,1.0,0.995012213332725,0.9709461582949571,0.905320968306982,0.8210761084413237,0.7428557581008898,0.0,included
10.1002/adma.201900605|Fig5_F_stability_performance_curve_pce|10.1002_adma.201900605__Fig5__F__stability_performance_curve_pce__CsPbl__Series_2,2,0,2,node_0_2,1.2398962991020746,1.0041416395237504,1.0,0.9947900184057925,0.9637411019350387,0.9056566327192532,0.801323906120378,0.7002545602449013,0.0,included
10.1002/adma.201902902|Fig6_D_stability_performance_curve_pce|10.1002_adma.201902902__Fig6__D__stability_performance_curve_pce__1TSnO₂__Series_1,1,0,1,node_0_1,0.7381764536168787,0.9967580140344711,0.9989916269208375,0.9998555613248737,0.9989916269208375,0.9980001086873225,0.9971239797057483,0.9950255539867778,15.5,included
10.1002/adma.201907623|Fig4_D_stability_performance_curve_pce|10.1002_adma.201907623__Fig4__D__stability_performance_curve_pce__0.0%PHCI__Series_1,1,0,1,node_0_1,0.4791336185943997,1.002712680127152,1.0,0.9982032229860154,0.9891436338212053,0.9764477414595817,0.9530452504805595,0.9356165836009853,0.0,included
10.1002/adma.201907864|Fig1_F_stability_performance_curve_pce|10.1002_adma.201907864__Fig1__F__stability_performance_curve_pce__1%_H₂O__Series_3,1,0,1,node_0_1,0.2487864332492615,1.0005188959643323,1.0,0.9986756434423247,0.9933782172116232,0.9867564344232465,0.9784330266291805,0.9635799573790887,0.0,included
10.1002/adma.201907864|Fig1_F_stability_performance_curve_pce|10.1002_adma.201907864__Fig1__F__stability_performance_curve_pce__Reference__Series_2,1,0,1,node_0_1,0.164250286116959,1.005073763568589,1.0,0.9969272499521434,0.991142289322864,0.9804307161070929,0.967247168700146,0.9569471975004153,0.0,included
10.1002/admi.201900939|Fig11_D_pce|10.1002_admi.201900939__Fig11__D__pce__Standard__Series_2,0,0,0,node_0_0,0.2543365740705766,0.9987181876360736,1.0,0.9953349214615194,0.9525666944212459,0.9321499238936287,0.908319735307432,0.883957805994834,0.0,included
10.1002/admi.202101463|Fig7_B_stability_performance_curve_pce|10.1002_admi.202101463__Fig7__B__stability_performance_curve_pce__Pristine__Series_1,0,0,0,node_0_0,0.5989513955959719,1.0024705108445546,1.0,0.9946825432145335,0.9679123788402215,0.9488357574117643,0.9348676518950712,0.8726884339697439,0.0,included
10.1002/advs.201801715|Fig5_A_sem_image_stability_performance_curve_pce|10.1002_advs.201801715__Fig5__A__sem_image_stability_performance_curve_pce__Control__Series_1,6,0,6,node_0_6,2.0017320609856104,1.0007567476236672,1.0,0.9939354911429685,0.9593943618938582,0.8706145345644274,0.7434224984165615,0.59308964149778,0.0,included
10.1002/advs.202101418|Fig5_A_stability_performance_curve_pce|10.1002_advs.202101418__Fig5__A__stability_performance_curve_pce__W_o_Ti₃C2C1x__Series_1,0,0,0,node_0_0,0.43647721512035026,0.9995074662377988,1.0,0.9808825062956589,0.9433472134596008,0.9279403387463581,0.910122476639332,0.8956721053783694,0.0,included
10.1002/aenm.201501354|Fig9_C_stability_performance_curve|10.1002_aenm.201501354__Fig9__C__stability_performance_curve__Device_based_on_C-PbI₂__Series_1,0,0,0,node_0_0,0.469206526790079,0.992028174722042,1.0,0.9958609051434546,0.977386670621737,0.9472214887914392,0.9157979902827199,0.8867572500339167,0.0,included
10.1002/aenm.201502206|Fig7_A_pce|10.1002_aenm.201502206__Fig7__A__pce__S1__Series_1,0,0,0,node_0_0,0.9009997021737508,16.41248736261204,0.9807975858567302,0.9876529214692545,0.9373697341168832,0.9324811991581521,0.9406848202354101,0.9226301222869256,2.833333333333333,included
10.1002/aenm.201502206|Fig7_A_pce|10.1002_aenm.201502206__Fig7__A__pce__S3__Series_2,0,0,0,node_0_0,0.8716643026133453,15.632553086470814,1.0,0.9764395650224289,0.9528529217173853,0.904522373242954,0.9223103249361367,0.8963424984018502,0.0,included
10.1002/aenm.201602556|Fig7_A_stability_performance_curve|10.1002_aenm.201602556__Fig7__A__stability_performance_curve__doped_Spiro-OMeTAD__Series_1,1,0,1,node_0_1,0.6186084790885485,17.796818719076256,1.0,0.9925743446344332,0.9582117805522877,0.9672233018590365,0.958577856096942,0.9420151871298287,0.0,included
10.1002/aenm.201700683|Fig5_A_stability_performance_curve_pce|10.1002_aenm.201700683__Fig5__A__stability_performance_curve_pce__Spiro-OMeTAD__Series_1,0,0,0,node_0_0,0.6942858618739008,1.0294159515486223,1.0,0.9815179226726203,0.982206589427301,0.9502815579326711,0.9277166735486112,0.8997378349713271,0.0,included
10.1002/aenm.201702934|Fig4_A_stability_performance_curve|10.1002_aenm.201702934__Fig4__A__stability_performance_curve__ZnO__Series_2,0,0,0,node_0_0,1.0407541655912291,15.252676929767455,1.0,0.9923178805898948,0.9599013916867968,0.9162259615317249,0.8632563647314943,0.8261367138058944,0.0,included
10.1002/aenm.201702960|Fig5_F_stability_performance_curve|10.1002_aenm.201702960__Fig5__F__stability_performance_curve__Pristine__Series_1,1,0,1,node_0_1,0.7161729722726253,1.0196942480120252,0.9942748531663789,0.998412931895207,0.9917129910366393,0.9700429776644374,0.940581001452394,0.9266806097842097,20.833333333333332,included
10.1002/aenm.201703392|Fig6_C_stability_performance_curve|10.1002_aenm.201703392__Fig6__C__stability_performance_curve__Reference__Series_1,2,0,2,node_0_2,1.1074066136515563,1.0318698421537067,1.0,0.993821030198288,0.9560974160978438,0.9046973752984377,0.8507586532577142,0.8283004907247036,0.0,included
10.1002/aenm.201800275|Fig4_D_stability_performance_curve_pce|10.1002_aenm.201800275__Fig4__D__stability_performance_curve_pce__Reference__Series_2,1,0,1,node_0_1,0.8106387956254497,19.24919105109136,0.9990068179012573,0.9993595677845915,1.0,1.0,0.9995429833454053,0.9990068179012573,41.5,included
10.1002/aenm.201800715|Fig6_D_stability_performance_curve_pce|10.1002_aenm.201800715__Fig6__D__stability_performance_curve_pce__W_OAQ310__Series_1,0,0,0,node_0_0,0.5597399459707815,1.0082726964787376,0.9997294800580834,0.9996648491262292,0.9756367634210535,0.9320628401676797,0.8884889169143062,0.8417152486144075,4.666666666666666,included
10.1002/aenm.201803587|Fig5_D_stability_performance_curve_pce_eqe|10.1002_aenm.201803587__Fig5__D__stability_performance_curve_pce_eqe__Reference__Series_1,1,0,1,node_0_1,0.6696602923274552,19.456472497092314,1.0,0.9996309488879952,0.998154744439976,0.9963094888799521,0.9942386423396646,0.99239548900685,0.0,included
10.1002/aenm.201803766|Fig4_F_stability_performance_curve_pce|10.1002_aenm.201803766__Fig4__F__stability_performance_curve_pce__Control__Series_1,1,0,1,node_0_1,0.22099943288150525,0.9964861350665134,0.9998045095238396,0.999824841774591,0.9938439826189787,0.9858713306628183,0.9744703516508112,0.9591411560736334,5.166666666666666,included
10.1002/aenm.201803766|Fig4_F_stability_performance_curve_pce|10.1002_aenm.201803766__Fig4__F__stability_performance_curve_pce__SP1__Series_2,1,0,1,node_0_1,0.3531648323660707,0.996317798446675,0.9984091958740586,0.9999855138745872,0.9953591419331134,0.9907715259776901,0.9825314564353163,0.9686886476540701,9.166666666666666,included
10.1002/aenm.201803766|Fig4_F_stability_performance_curve_pce|10.1002_aenm.201803766__Fig4__F__stability_performance_curve_pce__SP3__Series_3,1,0,1,node_0_1,0.5581556074736652,0.996486096109121,0.9982405734171209,0.9997831002147816,0.9983189849909182,0.9922902817809224,0.9911226570348505,0.9841647966725298,15.333333333333332,included
10.1002/aenm.201903013|Fig5_E_stability_performance_curve_pce|10.1002_aenm.201903013__Fig5__E__stability_performance_curve_pce__Reference__Series_1,0,0,0,node_0_0,0.37139701153112104,0.9996265348837228,1.0,0.9923390290254199,0.9685079786673627,0.9287440682050278,0.8906814525443629,0.8593778847951344,0.0,included
10.1002/aenm.201903299|Fig6_C_stability_performance_curve_pce|10.1002_aenm.201903299__Fig6__C__stability_performance_curve_pce__0%__Series_2,0,0,0,node_0_0,0.7759282356515448,1.0050197456818708,0.9946232231148637,0.9975173792485025,0.9966313046042498,0.9567879227128706,0.9075095962371544,0.8635677180449173,31.333333333333332,included
10.1002/aenm.202101416|Fig4_F_stability_performance_curve|10.1002_aenm.202101416__Fig4__F__stability_performance_curve__SnO₂__Series_1,0,0,0,node_0_0,0.9087046645976359,0.938814463182776,1.0,0.9819257463697091,0.9566627747194512,0.9225368890723203,0.8684625751731077,0.8282359481378219,0.0,included
10.1002/anie.201806392|Fig3_H_stability_performance_curve|10.1002_anie.201806392__Fig3__H__stability_performance_curve__Py-C__Series_3,6,0,6,node_0_6,1.2133941514712367,9.461791222563251,1.0,0.989974613450896,0.9228914594449598,0.8123659314808948,0.7026339749414809,0.6055846350431985,0.0,included
10.1002/anie.201806392|Fig3_H_stability_performance_curve|10.1002_anie.201806392__Fig3__H__stability_performance_curve__Spiro-OMeTAD__Series_2,1,0,1,node_0_1,0.4186026489700917,18.7460061533939,0.9962047139688788,0.9985990624873949,0.9943224137793846,0.986840564560774,0.9851381154168657,0.9806519184841724,24.0,included
10.1002/anie.201911796|Fig4_C_stability_performance_curve_pce|10.1002_anie.201911796__Fig4__C__stability_performance_curve_pce__−SnO2__Series_2,2,0,2,node_0_2,0.6365379191624818,19.004813010001087,1.0,0.9906678794870553,0.9470974664603936,0.8722497049618557,0.7967922847260803,0.7404861391302806,0.0,included
10.1002/anie.202105512|Fig4_D_stability_performance_curve_pce_photovoltaic_parameter|10.1002_anie.202105512__Fig4__D__stability_performance_curve_pce_photovoltaic_parameter__Control_Device__Series_2,1,0,1,node_0_1,0.4334541039613861,1.0008012337175969,1.0,0.9996417712121431,0.9860786349197205,0.9698693397677749,0.9537582613557816,0.9450896782800133,0.0,included
10.1002/chem.201703382|Fig5_A_stability_performance_curve_pce|10.1002_chem.201703382__Fig5__A__stability_performance_curve_pce__PCBM+PMMA1__Series_4,0,0,0,node_0_0,0.6037469445794671,0.9970073277632168,1.0,0.9948848111912754,0.9506677676627512,0.9063320974060228,0.8867425118773922,0.8621755614071308,0.0,included
10.1002/chem.201703382|Fig5_A_stability_performance_curve_pce|10.1002_chem.201703382__Fig5__A__stability_performance_curve_pce__PCBM+PMMA2__Series_1,2,0,2,node_0_2,0.5127065518585087,1.0033985824247027,1.0,0.9949173929338554,0.9511117991523411,0.8832111545980497,0.8249062615493128,0.7961725751362722,0.0,included
10.1002/chem.201703382|Fig5_A_stability_performance_curve_pce|10.1002_chem.201703382__Fig5__A__stability_performance_curve_pce__PCBM+PMMA3__Series_3,0,0,0,node_0_0,0.6864473441076825,1.0002029550939595,1.0,0.9881660728603474,0.9581212703992693,0.9367955340361904,0.8767123070492664,0.8402510553249345,0.0,included
10.1002/chem.201703382|Fig5_A_stability_performance_curve_pce|10.1002_chem.201703382__Fig5__A__stability_performance_curve_pce__PCBM__Series_2,2,0,2,node_0_2,0.8058443828022847,0.9874204457709884,1.0,0.9794511367699889,0.9213602117386974,0.8788084679715376,0.8666832901756939,0.8155286751125385,0.0,included
10.1002/chem.201704181|Fig5_D_stability_performance_curve_pce|10.1002_chem.201704181__Fig5__D__stability_performance_curve_pce__W_O_IPA__Series_1,1,0,1,node_0_1,0.40386920591860465,1.0070991664846023,1.0,0.9989999037258204,0.9891802128417289,0.9846882157388843,0.9846882157388843,0.9846882157388843,0.0,included
10.1002/cnma.201800064|Fig6_B_stability_performance_curve|10.1002_cnma.201800064__Fig6__B__stability_performance_curve__(a)MAPbl₃__Series_1,3,0,3,node_0_3,0.9579894027065048,0.9869849678618438,1.0,0.9752782454724007,0.8761491279176118,0.7259110531282849,0.5820287747829308,0.4687631480620697,0.0,included
10.1002/cssc.201600887|Fig6_whole_stability|10.1002_cssc.201600887__Fig6__whole__stability__D-0_in_ambient_atm__Series_3,5,0,5,node_0_5,1.6773315808914544,0.9718513151205798,1.0,0.9598956316086891,0.7874017918150432,0.5772674032282271,0.4256005117235657,0.32507617118525667,0.0,included
10.1002/cssc.201600887|Fig6_whole_stability|10.1002_cssc.201600887__Fig6__whole__stability__−−D-0_in_glove_box__Series_1,6,0,6,node_0_6,0.8562080654389569,1.000895991606476,1.0,0.9849371788573095,0.8963458540556187,0.7781823701133506,0.6969497944988411,0.6517758880507233,0.0,included
10.1002/cssc.201600887|Fig7_D_photovoltaic_parameter|10.1002_cssc.201600887__Fig7__D__photovoltaic_parameter__D-0__Series_2,6,0,6,node_0_6,0.8916427101592347,1.0000092906967688,1.0,0.9814850971124048,0.8921743178914393,0.7751141579018846,0.6980842449006684,0.6469864930664404,0.0,included
10.1002/cssc.201600887|Fig7_D_photovoltaic_parameter|10.1002_cssc.201600887__Fig7__D__photovoltaic_parameter__D-5__Series_3,2,0,2,node_0_2,0.22539267150331177,1.0000092906967688,1.0,0.9919853628876668,0.9406727779254326,0.8787731181013111,0.8204789071137014,0.772747554911521,0.0,included
10.1002/cssc.201700271|Fig5_C_stability_performance_curve_pce|10.1002_cssc.201700271__Fig5__C__stability_performance_curve_pce__Device_without_PVP__Series_2,2,0,2,node_0_2,0.5201117525646123,11.612689009428994,1.0,0.9916775600091999,0.9482223232962275,0.897540221286833,0.8339878045414989,0.7732033137284363,0.0,included
10.1002/cssc.201700603|Fig5_B_stability_performance_curve_pce|10.1002_cssc.201700603__Fig5__B__stability_performance_curve_pce__0__Series_4,2,0,2,node_0_2,1.586764652695738,14.604756706911488,0.9993127239516898,0.998178381631265,0.97585783765649,0.9367076787800697,0.847512979331779,0.6849901928040737,4.333333333333333,included
10.1002/cssc.201700603|Fig5_B_stability_performance_curve_pce|10.1002_cssc.201700603__Fig5__B__stability_performance_curve_pce__5__Series_1,0,0,0,node_0_0,0.6958750963680912,10.961469591850513,0.9554931138910989,0.9615997358750445,0.9999968222092905,0.939542879854855,0.9003321143018145,0.8460354385950871,50.166666666666664,included
10.1002/cssc.201702265|Fig3_A_pce|10.1002_cssc.201702265__Fig3__A__pce__MAPbI₃_+_10%_F1_0.5_mmol__Series_1,1,0,1,node_0_1,0.3875529070834645,1.0001121807680406,1.0,0.9988842947677773,0.9940783454389357,0.9881566908778714,0.9832644215166627,0.9787260392029837,0.0,included
10.1002/cssc.201702265|Fig3_A_pce|10.1002_cssc.201702265__Fig3__A__pce__Reference__Series_2,1,0,1,node_0_1,0.8576984834365303,0.9990826800909628,1.0,0.9959894225091844,0.978709002079044,0.9573866956059517,0.9377012093942296,0.9199686997752365,0.0,included
10.1002/cssc.201702265|Fig3_B_pce|10.1002_cssc.201702265__Fig3__B__pce__MAPbl+10%F20.5mmol3__Series_1,2,0,2,node_0_2,0.7430770776636689,0.999645042563824,1.0,0.9843894335366455,0.923380961553091,0.8482009118213496,0.8175519034861971,0.8161801132868453,0.0,included
10.1002/cssc.201702265|Fig3_B_pce|10.1002_cssc.201702265__Fig3__B__pce__MAPbl+10%F3_0.5mmol3__Series_3,1,0,1,node_0_1,0.205651300037881,1.001016345836044,1.0,0.9977729740889819,0.9861250485070887,0.9733955108313357,0.9638547893969098,0.9561628489948554,0.0,included
10.1002/cssc.201702265|Fig3_B_pce|10.1002_cssc.201702265__Fig3__B__pce__Reference__Series_2,3,0,3,node_0_3,1.7475290296431862,0.9982737392916043,1.0,0.9732022680539154,0.8688059435409041,0.7402647280953257,0.664081175143374,0.6208658124161083,0.0,included
10.1002/cssc.201702265|Fig3_C_pce|10.1002_cssc.201702265__Fig3__C__pce__MAPbI₃_+_10%_C₆₀__Series_3,1,0,1,node_0_1,0.6510443496073152,1.0002216992211042,1.0,0.9975265428683695,0.982479396189254,0.9642663737887537,0.9462985752850566,0.9288928168430839,0.0,included
10.1002/cssc.201702265|Fig3_C_pce|10.1002_cssc.201702265__Fig3__C__pce__MAPbI₃_+_5%_C₆₀__Series_1,0,0,0,node_0_0,0.8282069282082984,0.998299457395049,1.0,0.9962493987015746,0.9786820488146717,0.9542990656811345,0.9315532751975805,0.9133517688187557,0.0,included
10.1002/cssc.201702265|Fig3_C_pce|10.1002_cssc.201702265__Fig3__C__pce__Reference__Series_2,1,0,1,node_0_1,0.7113653488194872,0.988047500989422,1.0,0.9961964038563238,0.9791093527334812,0.9587215463009212,0.9433760698695626,0.9306106655864473,0.0,included
10.1002/cssc.201902165|Fig6_B_stability_performance_curve_pce_mapping|10.1002_cssc.201902165__Fig6__B__stability_performance_curve_pce_mapping__TiO2_NPs__Series_2,2,0,2,node_0_2,1.3398236729320274,0.99999741896267,1.0,0.99030122357538,0.9455623691243873,0.8757724756284556,0.7483536756697649,0.7164497767663227,0.0,included
10.1002/cssc.201903025|Fig7_A_stability_performance_curve_pce|10.1002_cssc.201903025__Fig7__A__stability_performance_curve_pce__NiO_NCs__Series_1,0,0,0,node_0_0,0.8319372085845571,1.0024098859315,1.0,0.9964973400453718,0.9764955573897559,0.9504781848652496,0.9335704900938039,0.9175749879892013,0.0,included
10.1002/cssc.201903025|Fig7_A_stability_performance_curve_pce|10.1002_cssc.201903025__Fig7__A__stability_performance_curve_pce__NiO_NWs_DEA__Series_3,1,0,1,node_0_1,0.6105747245777955,1.0066469960283024,1.0,0.9981457643567712,0.9957908679869708,0.9955928561593609,0.9933333449971348,0.989477169967427,0.0,included
10.1002/cssc.201903025|Fig7_A_stability_performance_curve_pce|10.1002_cssc.201903025__Fig7__A__stability_performance_curve_pce__NiO_NWs__Series_2,1,0,1,node_0_1,0.14754540280374895,1.0045284409799011,1.0,0.9982199085573267,0.9907092688268528,0.9810189590878968,0.9721278064805585,0.9662559272673721,0.0,included
10.1002/cssc.202001350|Fig8_B_jv_curve_stability_performance_pce|10.1002_cssc.202001350__Fig8__B__jv_curve_stability_performance_pce__spiro-OMeTAD__Series_1,0,0,0,node_0_0,3.7667155685477556,16.434394428736226,1.0,0.9735120565863418,0.8209021645884325,0.8855433246822996,0.9887572506114005,0.9912985288628988,0.0,included
10.1002/ente.201800378|Fig9_C_jv_curve_stability_performance_pce_jsc|10.1002_ente.201800378__Fig9__C__jv_curve_stability_performance_pce_jsc__W_O_PVB__Series_1,5,0,5,node_0_5,1.869992872247453,14.218752348700692,1.0,0.9921974244419656,0.7018091955027399,0.5642402950748219,0.40690411295609813,0.2668593697457932,0.0,included
10.1002/ente.201800378|Fig9_C_jv_curve_stability_performance_pce_jsc|10.1002_ente.201800378__Fig9__C__jv_curve_stability_performance_pce_jsc__With_PVB__Series_2,6,0,6,node_0_6,1.7385696077858324,19.26582937788621,0.9603910325905991,0.9990600104617636,0.9108664199986849,0.8738256970680681,0.769188300476913,0.6120247881393863,8.833333333333332,included
10.1002/ente.201900990|Fig6_whole_stability|10.1002_ente.201900990__Fig6__whole__stability__Standard__Series_1,0,0,0,node_0_0,1.3961559707318916,1.0017945316687114,0.9995435451938722,0.9980857949648985,0.9814901147876517,0.9394303863848584,0.8873389635653427,0.7574532197706875,3.5,included
10.1002/ente.202200761|Fig5_F_stability_performance_curve|10.1002_ente.202200761__Fig5__F__stability_performance_curve__Pristine__Series_1,1,0,1,node_0_1,0.7113856494128122,1.0024605863343317,1.0,0.9911351315800608,0.9693900107947111,0.9544365452606144,0.946403701797115,0.9413426900749147,0.0,included
10.1002/ente.202200761|Fig5_F_stability_performance_curve|10.1002_ente.202200761__Fig5__F__stability_performance_curve__→—Brij_30__Series_2,1,0,1,node_0_1,0.23013822532069775,1.00386062541291,1.0,0.9965461439719122,0.988404473725418,0.9811359961134772,0.977539305603592,0.9748962129040107,0.0,included
10.1002/pc.25527|Fig9_D_stability_performance_curve|10.1002_pc.25527__Fig9__D__stability_performance_curve__based_on_Ag_CuO_Nfs_PEDOT_PSS__Series_2,0,0,0,node_0_0,0.8113411514731877,1.0113623067787372,1.0,0.9917575140635055,0.9782773510344965,0.9615291648168369,0.931844890555027,0.8955362822952805,0.0,included
10.1002/pc.25527|Fig9_D_stability_performance_curve|10.1002_pc.25527__Fig9__D__stability_performance_curve__based_on_PEDOT_PSS__Series_1,2,0,2,node_0_2,0.4042844707083145,1.0038158305992708,1.0,0.9883719847520274,0.9347883741800653,0.8619483090332285,0.8053358633037131,0.7719603831041862,0.0,included
10.1002/smll.201904387|Fig5_A_stability_performance_curve_pce|10.1002_smll.201904387__Fig5__A__stability_performance_curve_pce__0-Control__Series_1,1,0,1,node_0_1,0.4159612675419526,14.313474823371747,0.9996969320519061,0.9997991589033539,0.9972723760116461,0.9947510293028592,0.9710474842991053,0.9366584750051468,5.5,included
10.1002/smll.202004778|Fig4_A_stability_performance_curve_pce|10.1002_smll.202004778__Fig4__A__stability_performance_curve_pce__TiO2CL__Series_1,0,0,0,node_0_0,0.7995411030344935,0.9920350649521608,1.0,0.9937568121785846,0.9722325204067208,0.9446820205835015,0.9309972879652281,0.924426454144609,0.0,included
10.1002/smll.202004778|Fig4_A_stability_performance_curve_pce|10.1002_smll.202004778__Fig4__A__stability_performance_curve_pce__TiO2_CL+Ti_100-NaPA@TiO2__Series_2,1,0,1,node_0_1,0.14373456714174976,1.0014065158860754,1.0,0.9979384125768193,0.98900078008469,0.9762646963172981,0.9688970907608637,0.962566846589279,0.0,included
10.1002/smll.202005671|Fig5_E_stability_performance_curve_pce|10.1002_smll.202005671__Fig5__E__stability_performance_curve_pce__P-SnO₂__Series_1,1,0,1,node_0_1,0.6461520794679941,1.020326382712636,0.9810130893198034,0.9816461434719765,0.984477905062945,0.9886554494432737,0.9938963232263675,1.0,184.33333333333331,included
10.1002/smtd.201900449|Fig5_C_stability_performance_curve_pce|10.1002_smtd.201900449__Fig5__C__stability_performance_curve_pce__Ag__Series_1,1,0,1,node_0_1,0.1568789128397463,1.0023995267713495,0.9976560848514161,0.998744432708632,0.9900832891156515,0.9814286654176346,0.9692423345670336,0.9565466222858368,4.5,included
10.1002/smtd.201900476|Fig5_C_stability_performance_curve_pce|10.1002_smtd.201900476__Fig5__C__stability_performance_curve_pce__SnO₂__Series_2,1,0,1,node_0_1,0.7171351436327216,17.975476632316195,0.9415296796889252,0.9502981704719887,0.9794995485477844,0.999766962504793,0.9892059890407887,0.9749412954899822,94.66666666666666,included
10.1002/smtd.202001090|Fig5_E_stability_performance_curve_pce|10.1002_smtd.202001090__Fig5__E__stability_performance_curve_pce__MAPbI₃__Series_2,6,0,6,node_0_6,0.8519000454136636,100.7179761675955,1.0,0.9829733397846365,0.8266183625945441,0.7730403229767956,0.7249562002168293,0.6623322388182344,0.0,included
10.1002/solr.201700096|Fig7_whole_stability|10.1002_solr.201700096__Fig7__whole__stability__BTPA-4__Series_3,0,0,0,node_0_0,0.7327993330040269,13.166316026050291,0.9115428443710363,0.9475470838688158,0.9873633880419116,0.9188118833463178,0.8989645174588877,0.8556643198869794,32.33333333333333,included
10.1002/solr.201700096|Fig7_whole_stability|10.1002_solr.201700096__Fig7__whole__stability__BTPA-5__Series_2,1,0,1,node_0_1,0.811841591181606,14.137574279248279,0.9630708801046823,0.9781602684699077,0.991580592079237,0.9834042953421716,0.9394476583639202,0.9059951430825273,70.0,included
10.1002/solr.201700096|Fig7_whole_stability|10.1002_solr.201700096__Fig7__whole__stability__BTPA-6__Series_1,2,0,2,node_0_2,0.9769096672345129,14.921494306631665,0.944284815530348,0.9728857909649489,0.945984313378635,0.8347132258549304,0.8078851924556154,0.7454716197136825,23.0,included
10.1002/solr.201700096|Fig7_whole_stability|10.1002_solr.201700096__Fig7__whole__stability__spiro-OMeTAD__Series_4,6,0,6,node_0_6,1.3741630255844526,14.304334571990932,0.9302747135747985,0.9567834668187563,0.8623879029898717,0.8342062969032551,0.7676783455597684,0.7477706509085077,23.5,included
10.1002/solr.201700125|Fig6_A_stability_performance_curve_pce|10.1002_solr.201700125__Fig6__A__stability_performance_curve_pce__3D_PSCs__Series_1,0,0,0,node_0_0,0.3050317222896588,18.487179376127575,1.0,0.9926907884144077,0.9588964939885246,0.9252288185595052,0.890102310777084,0.8634484234433345,0.0,included
10.1002/solr.201700125|Fig6_A_stability_performance_curve_pce|10.1002_solr.201700125__Fig6__A__stability_performance_curve_pce__MDMC_PSCs_n=30__Series_2,1,0,1,node_0_1,0.1552920616102517,18.216097122179004,1.0,0.9958064333727396,0.986474637527308,0.9822336359933239,0.9752354716051613,0.9702370653680236,0.0,included
10.1002/solr.201800034|Fig10_B_stability_performance_curve_pce|10.1002_solr.201800034__Fig10__B__stability_performance_curve_pce__TU-0__Series_2,3,0,3,node_0_3,2.6450514916521946,106.1501089147764,1.0,0.958465129176946,0.8068951269534494,0.6754269151685344,0.5004983867781071,0.37995056648833747,0.0,included
10.1002/solr.201800066|Fig5_A_pce|10.1002_solr.201800066__Fig5__A__pce__W_O_PbAc2__Series_1,1,0,1,node_0_1,0.46990349422897315,17.25357266996509,1.0,0.9971957827159708,0.982457520552986,0.9660822539474875,0.9528523893631704,0.9412297980526461,0.0,included
10.1002/solr.201800205|Fig3_A_stability_performance_curve_pce|10.1002_solr.201800205__Fig3__A__stability_performance_curve_pce__FTO_PTCA__Series_1,0,0,0,node_0_0,0.8443627529481383,0.9958290976769892,1.0,0.9860852389664598,0.9499163233997592,0.9367512062819182,0.9372897849517485,0.9246756771386773,0.0,included
10.1002/solr.201800205|Fig3_A_stability_performance_curve_pce|10.1002_solr.201800205__Fig3__A__stability_performance_curve_pce__FTO__Series_2,5,0,5,node_0_5,3.2166882831592227,0.9885700506639452,1.0,0.9750537601710088,0.8539486095758415,0.6527275631503154,0.434672050948952,0.31220783349465314,0.0,included
10.1002/solr.201800216|Fig4_C_image|10.1002_solr.201800216__Fig4__C__image__PEAI-1__Series_1,2,0,2,node_0_2,0.5027793387782098,0.993105632116122,1.0,0.988005257692288,0.9460499657900046,0.8931495482728756,0.8376274570984489,0.7640050291428367,0.0,included
10.1002/solr.201800216|Fig4_C_image|10.1002_solr.201800216__Fig4__C__image__Pristine__Series_2,1,0,1,node_0_1,0.8318863342191267,0.9960723148339616,1.0,0.9960136608677332,0.9830466851988292,0.9601366086773327,0.9372265321558362,0.9225620976357652,0.0,included
10.1002/solr.201800232|Fig4_D_stability_performance_curve_pce|10.1002_solr.201800232__Fig4__D__stability_performance_curve_pce__Spiro-OMeTAD_Devices__Series_1,0,0,0,node_0_0,0.9191848846650214,1.0016500272812938,1.0,0.9984104244352954,0.9901067779906948,0.9648454551440427,0.925482272564231,0.9076396311993244,0.0,included
10.1002/solr.201800240|Fig6_E_stability_performance_curve|10.1002_solr.201800240__Fig6__E__stability_performance_curve__ZnO_based_PSCs__Series_1,0,0,0,node_0_0,0.5994125984365706,1.0006392339739103,1.0,0.9960496825290542,0.9683992767758122,0.9395126298583933,0.923942760299499,0.9134546655680784,0.0,included
"10.1002/solr.201800338|Fig2_D_stability_performance_curve_pce|10.1002_solr.201800338__Fig2__D__stability_performance_curve_pce__DMSO-molecule-control,_1cm²_device__Series_2",1,0,1,node_0_1,0.7685752404143706,1.0072442982871406,0.9946417000353046,0.9957078738087374,0.9978930756310345,0.9994025313651176,0.9983502033954779,0.9978566811299515,114.66666666666666,included
"10.1002/solr.201800338|Fig2_D_stability_performance_curve_pce|10.1002_solr.201800338__Fig2__D__stability_performance_curve_pce__Pristine,_1cm²_device__Series_1",1,0,1,node_0_1,0.7524307862661355,1.00196072247895,0.9998866809075309,0.9991136028745017,0.9999444068375346,0.9988191644277397,0.9971508711825019,0.995577434973988,58.5,included
10.1002/solr.201800352|Fig5_A_stability_performance_curve_pce|10.1002_solr.201800352__Fig5__A__stability_performance_curve_pce__Spiro-OMeTAD_(doped)__Series_1,3,0,3,node_0_3,1.3447129382541279,0.9964655548377052,1.0,0.9780890009867752,0.8306241590875051,0.7377682066834136,0.6574010098334196,0.5925981816654442,0.0,included
10.1002/solr.201900207|Fig4_A_stability_performance_curve_pce|10.1002_solr.201900207__Fig4__A__stability_performance_curve_pce__PCBM__Series_1,2,0,2,node_0_2,0.9787450144318142,0.9986363081478362,1.0,0.991133311846204,0.917460615864438,0.8392165553403724,0.7828106102943542,0.7528993485088793,0.0,included
10.1002/solr.201900249|Fig1_C_stability_performance_curve_pce|10.1002_solr.201900249__Fig1__C__stability_performance_curve_pce__o—pero-pristine__Series_1,1,0,1,node_0_1,0.5312268464464175,1.0018847540343565,0.996875985883299,0.9967420073770835,0.9983973386254489,0.9969158390861179,0.9869654808922688,0.9770984002353503,34.666666666666664,included
10.1002/solr.201900249|Fig6_E_stability_performance_curve_pce|10.1002_solr.201900249__Fig6__E__stability_performance_curve_pce__pero-pristine__Series_1,1,0,1,node_0_1,0.8617265891702767,1.0520891490324833,0.9562707380274907,0.9628385509644442,0.9932167732380468,0.9587472742755461,0.9358642521660442,0.9132884745522555,35.166666666666664,included
10.1002/solr.201900336|Fig5_D_stability_performance_curve_pce|10.1002_solr.201900336__Fig5__D__stability_performance_curve_pce__o—SnO₂__Series_2,0,0,0,node_0_0,0.6434916853903231,1.001634128444729,1.0,0.9957767323890699,0.9789201757496918,0.9536227343836707,0.9224073454603675,0.9010552485588457,0.0,included
10.1002/solr.201900457|Fig5_D_stability_performance_curve_pce|10.1002_solr.201900457__Fig5__D__stability_performance_curve_pce__CsPb0.5Sn0.5I2Br__Series_1,1,0,1,node_0_1,0.9690626058539128,1.0049958027923094,1.0,0.9987954197389028,0.986584093865927,0.9653988129620791,0.9307056811048396,0.912963248809268,0.0,included
10.1002/solr.202000206|Fig7_A_stability_performance_curve_pce|10.1002_solr.202000206__Fig7__A__stability_performance_curve_pce__PEDOT_PSS__Series_2,0,0,0,node_0_0,0.8673559950096585,13.858585119494617,1.0,0.9913030761367251,0.9582510103790269,0.944563229405796,0.9361114234948029,0.9293478260869565,0.0,included
10.1002/solr.202000376|Fig8_C_stability_performance_curve_pce|10.1002_solr.202000376__Fig8__C__stability_performance_curve_pce__MAPbI3__Series_1,1,0,1,node_0_1,0.6582067480499316,1.0045471219079503,0.9973248994785247,0.9981077038071641,0.9999120904055222,0.9964932208141257,0.9929485726493193,0.990694480621845,58.33333333333333,included
10.1002/solr.202000376|Fig8_C_stability_performance_curve_pce|10.1002_solr.202000376__Fig8__C__stability_performance_curve_pce__MAPbI3with_SDBS__Series_2,1,0,1,node_0_1,0.4397840915563378,1.0018598573782878,1.0,0.9996852935275864,0.996335933828907,0.9904557998347316,0.9845756658405561,0.9800553895922589,0.0,included
