Repository: ShunHao0626/ml-degradation-analysis

# Perovskite early degradation: four curve patterns

[中文](README_CN.md) · [Detailed method (中文)](docs/WORKFLOW_CN.md)

> **Part of one project.** This repository is the standalone reproduction package of the early-degradation curve clustering study. The full research workspace — dataset construction (2,250 source files → 2,246 canonical curves), the broader 0–200 h SOM/morphology analysis, PFD–DTW derivative clustering, and the Hartono PvkSOM reproduction — is in [ml-degradation-analysis](https://github.com/ShunHao0626/ml-degradation-analysis). The fixed 1,842-curve input used here is a subset of that canonical collection.

A reproducible analysis of **1,842 literature-mined perovskite solar-cell stability curves** over the **0–200 h** early period. The included results group curve shapes into four exploratory clusters, named for display as **Slope (Cluster 1), Bridge (Cluster 2), Valley (Cluster 3), and Hill (Cluster 4)**.

The clusters are highly unbalanced: Slope contains **1,710 of 1,842 curves (93 %)**, while Bridge, Valley, and Hill together contain 132 curves (44 / 21 / 67).

## Core result: zoomed-in view of the four clusters
The pale lines are individual curves; black lines show smoothed median trends for display. Each panel has its own zoomed vertical scale, and the horizontal axis is **relative observation rank**, not elapsed hours. [Open the vector figure](results/figures/Supplementary_Fig_S1_zoom.svg) or [browse individual curves](results/dashboard.html).

> **Method:** Each curve's precomputed 64-point shape on a relative-rank axis (`data/shape_inputs.npz`) is shifted to start at 0, divided by its own amplitude (max − min, floor 0.01), and smoothed with a Gaussian filter (σ = 1.5 points). A degree-5 Chebyshev polynomial is fitted on the rank axis from −1 to 1, and the five non-constant coefficients (orders 1–5) form the shape features. The features are scaled with `RobustScaler` (10th–90th percentile range) and clustered with K-means into four groups, using sample weights proportional to the distance to the 31st nearest neighbour (clipped to 0.2–10), so curves in sparse regions of feature space receive more weight. The code does not implement a self-organizing map (SOM). Class names are not used in the fit, but the fixed input set was curated earlier with provisional shape candidates and the feature and model choices were informed by the target shapes, so the four groups are exploratory rather than independently validated classes.

## Repository layout

| Folder | Contents |
| --- | --- |
| [`code/`](code/) | Analysis, verification, plotting, dashboard builder, pinned dependencies, and configuration |
| [`data/`](data/) | Fixed input index, 0–200 h observations, 64-point shapes, extracted CSVs, and crops of the source figures from the original articles |
| [`results/`](results/) | Included four-cluster output, figures, source copies, and offline [dashboard](results/dashboard.html) |
| [`docs/`](docs/) | Detailed method and interpretation |

## Reproduce the results

Use **Python 3.9**. From the repository root (macOS/Linux):

```bash
python3 -m venv .venv
.venv/bin/python -m pip install -r code/requirements.txt
.venv/bin/python code/verify.py
OPENBLAS_NUM_THREADS=1 OMP_NUM_THREADS=1 .venv/bin/python code/run.py
.venv/bin/python code/verify.py --check-results
```

The run writes to `results/` and replaces the generated cluster folders. Expected cluster sizes are **1,710 / 44 / 21 / 67**. Open `results/dashboard.html` locally to browse all curves and source figures. Parameters are in [`code/config.json`](code/config.json); the full workflow is in [`docs/WORKFLOW_CN.md`](docs/WORKFLOW_CN.md).

**Scope:** This repository reproduces clustering from a fixed set of already extracted curves. It does not repeat paper-figure digitization or selection from the larger candidate collection; those steps live in [ml-degradation-analysis](https://github.com/ShunHao0626/ml-degradation-analysis). Clustering uses observation rank, not elapsed hours, as its shape axis.

**Source figures:** `data/raw_csv/` and the per-cluster copies under `results/cluster_*/` include crops of the published figures from which each curve was digitized, so that every curve can be checked against its source. Copyright in these figures remains with the original publishers; each file is identified by the article DOI in its folder name.

File: pce_curve_pattern_discovery/07_literature/all_records_deduplicated.csv (part 1 of 66)
metadata_source,query_ids,best_query_rank,openalex_id,doi,title,abstract,publication_date,year,type,venue,publisher,authors,cited_by_count,landing_url,open_pdf_url,is_oa,dedup_key,screen_status,relevance_score,core_perovskite_pv,has_stability_terms,has_curve_time_terms,has_nonmonotonic_terms,has_clustering_terms,is_review_title,doi_url
OpenAlex,oa_light_soaking_recovery,66,https://openalex.org/W2993405996,10.1021/acsami.9b14619,Effect of Metal Electrodes on Aging-Induced Performance Recovery in Perovskite Solar Cells,"For commercialization of perovskite solar cells (PSCs), it is important to substitute the alternative electrode for Au to decrease the unit cost. From the early stage, Ag exhibits a potential to be a good counter electrode in PSCs; however, there is an abnormal s-shaped J – V curve with the Ag electrode, and it is recovered as time passes. The perception of the aging-induced recovery process and refutation of the raised stability issues are required for commercial application of Ag electrodes. Herein, we compared the aging effect of PSCs with Ag and Au electrodes and found that only devices with Ag electrodes have a dramatical aging-induced recovery process. We observed the change of photoelectronic properties only in the devices with Ag electrodes as time passes, which mainly contributes to recovery of the s-shaped J – V curve. We verified the work function change of an aged Ag electrode and its mechanism by photoelectron spectroscopy analysis. By comparing the light stability under 1 sun intensity illumination, we can assure the practical stability of Ag electrodes in case of being encapsulated. This work suggests the profound understanding of the aging-induced recovery process of PSCs and the possibility of commercial application of Ag electrodes.",2019-12-04,2019,article,ACS Applied Materials & Interfaces,,Dong Geon Lee; Min‐cheol Kim; Shen Wang; Byeong Jo Kim; Ying Shirley Meng; Hyun Suk Jung,37,https://doi.org/10.1021/acsami.9b14619,,True,doi:10.1021/acsami.9b14619,A_curve_likely_original,37,True,True,True,True,True,False,https://doi.org/10.1021/acsami.9b14619
Crossref,cr_reversible_degradation,8,,10.1002/solr.202200281,Reversible Degradation in Hole Transport Layer‐Free Carbon‐Based Perovskite Solar Cells,"The rationale for ambient degradation behaviors in hole transport layer (HTL)‐free carbon‐based perovskite solar cells (PSCs) still remains a mystery, although carbon‐based PSCs have been the frontrunner among the emerging next‐generation photovoltaics owing to their low cost of materials and fabrication process, as well as the exceptional durability. Herein, the long‐term stability of HTL‐free carbon‐based PSCs (H‐C‐PSCs) in the ambient air environment is investigated to thoroughly understand and identify the governing chemistry during the degradation. Specifically, a reversible degradation phenomenon is observed along with an anomalous S‐shape of current–voltage curves involving only reduction of fill factor (FF), almost without impact for short‐circuit current density and open‐circuit voltage. Furthermore, a minute‐heating treatment will eliminate the reversible degradation which can be attributed to the reversible formation of intermediate hydrate at the interface between perovskite and carbon contact. This provides a new perspective for the stability issue of H‐C‐PSCs.",2022-05-08,2022,journal-article,Solar RRL,Wiley,Yuan-Bo Yang; Peng Chen; Hong-Shi Li; Qian Zhao; Tian-Tian Li; Yue Wu; Yu Zhang; Xue-Ping Gao; Guo-Ran Li,5,https://doi.org/10.1002/solr.202200281,,False,doi:10.1002/solr.202200281,A_curve_likely_original,35,True,True,True,True,True,False,https://doi.org/10.1002/solr.202200281
OpenAlex,oa_operational_stability;oa_pce_time_curve,35,https://openalex.org/W4378194809,10.1126/science.ade9463,Lead-chelating hole-transport layers for efficient and stable perovskite minimodules,"The defective bottom interfaces of perovskites and hole-transport layers (HTLs) limit the performance of p-i-n structure perovskite solar cells. We report that the addition of lead chelation molecules into HTLs can strongly interact with lead(II) ion (Pb 2+ ), resulting in a reduced amorphous region in perovskites near HTLs and a passivated perovskite bottom surface. The minimodule with an aperture area of 26.9 square centimeters has a power conversion efficiency (PCE) of 21.8% (stabilized at 21.1%) that is certified by the National Renewable Energy Laboratory (NREL), which corresponds to a minimal small-cell efficiency of 24.6% (stabilized 24.1%) throughout the module area. Small-area cells and large-area minimodules with lead chelation molecules in HTLs had a light soaking stability of 3010 and 2130 hours, respectively, at an efficiency loss of 10% from the initial value under 1-sun illumination and open-circuit voltage conditions.",2023-05-25,2023,article,Science,,Chengbin Fei; Nengxu Li; Mengru Wang; Xiaoming Wang; Hangyu Gu; Bo Chen; Zhao Zhang; Zhenyi Ni; Haoyang Jiao; Wenzhan Xu; Zhifang Shi; Yanfa Yan; Jinsong Huang,362,https://doi.org/10.1126/science.ade9463,,True,doi:10.1126/science.ade9463,A_curve_likely_original,34,True,True,True,True,False,False,https://doi.org/10.1126/science.ade9463
OpenAlex,oa_pce_time_curve,171,https://openalex.org/W2890564463,10.1038/s41467-018-06204-2,In-situ cross-linking strategy for efficient and operationally stable methylammoniun lead iodide solar cells,"Abstract Long-term operational stability is the foremost issue delaying the commercialization of perovskite solar cells (PSCs). Here we demonstrate an in-situ cross-linking strategy for operationally stable inverted MAPbI3 PSCs through the incorporation of a cross-linkable organic small molecule additive trimethylolpropane triacrylate (TMTA) into perovskite films. TMTA can chemically anchor to grain boundaries and then in-situ cross-link to a robust continuous network polymer after thermal treatment, thus enhancing the thermal, water-resisting and light-resisting properties of organic/perovskite films. As a result, the cross-linked PSCs exhibit 590-fold improvement in operational stability, retaining nearly 80% of their initial efficiency after continuous power output for 400 h at maximum power point under full-sun AM 1.5 G illumination of Xenon lamp without any UV-filter. In addition, under moisture or thermal (85 °C) conditions, cross-linked TMTA-based PSCs also show excellent stability with over 90% of their initial or post burn-in efficiency after aging for over 1000 h.",2018-09-12,2018,article,Nature Communications,,Xiaodong Li; Wenxiao Zhang; Ying‐Chiao Wang; Wenjun Zhang; Hai-Qiao Wang; Junfeng Fang,330,https://doi.org/10.1038/s41467-018-06204-2,https://www.nature.com/articles/s41467-018-06204-2.pdf,True,doi:10.1038/s41467-018-06204-2,A_curve_likely_original,34,True,True,True,True,False,False,https://doi.org/10.1038/s41467-018-06204-2
OpenAlex,oa_curve_clustering;oa_pce_time_curve,29,https://openalex.org/W3179866831,10.1126/sciadv.abg0633,Efficient and stable inverted perovskite solar cells with very high fill factors via incorporation of star-shaped polymer,"Stabilizing high-efficiency perovskite solar cells (PSCs) at operating conditions remains an unresolved issue hampering its large-scale commercial deployment. Here, we report a star-shaped polymer to improve charge transport and inhibit ion migration at the perovskite interface. The incorporation of multiple chemical anchor sites in the star-shaped polymer branches strongly controls the crystallization of perovskite film with lower trap density and higher carrier mobility and thus inhibits the nonradiative recombination and reduces the charge-transport loss. Consequently, the modified inverted PSCs show an optimal power conversion efficiency of 22.1% and a very high fill factor (FF) of 0.862, corresponding to 95.4% of the Shockley-Queisser limited FF (0.904) of PSCs with a 1.59-eV bandgap. The modified devices exhibit excellent long-term operational and thermal stability at the maximum power point for 1000 hours at 45°C under continuous one-sun illumination without any significant loss of efficiency.",2021-07-07,2021,article,Science Advances,,Qi Cao; Yongjiang Li; Hong Zhang; Jiabao Yang; Jian Han; Ting Xu; Shuangjie Wang; Zishuai Wang; Bingyu Gao; Junsong Zhao; Xiaoqiang Li; Xiaoyan Ma; Xiaoyan Ma; Shaik M. Zakeeruddin; Wei E. I. Sha; Xuanhua Li; Xuanhua Li; Michaël Grätzel,323,https://doi.org/10.1126/sciadv.abg0633,https://www.science.org/doi/pdf/10.1126/sciadv.abg0633?download=true,True,doi:10.1126/sciadv.abg0633,A_curve_likely_original,34,True,True,True,False,True,False,https://doi.org/10.1126/sciadv.abg0633
OpenAlex,oa_operational_stability,45,https://openalex.org/W4399500807,10.1038/s41467-024-49395-7,Silver coordination-induced n-doping of PCBM for stable and efficient inverted perovskite solar cells,"Abstract The bidirectional migration of halides and silver causes irreversible chemical corrosion to the electrodes and perovskite layer, affecting long-term operation stability of perovskite solar cells. Here we propose a silver coordination-induced n-doping of [6,6]-phenyl-C 61 -butyric acid methyl ester strategy to safeguard Ag electrode against corrosion and impede the migration of iodine within the PSCs. Meanwhile, the coordination between DCBP and silver induces n-doping in the PCBM layer, accelerating electron extraction from the perovskite layer. The resultant PSCs demonstrate an efficiency of 26.03% (certified 25.51%) with a minimal non-radiative voltage loss of 126 mV. The PCE of resulting devices retain 95% of their initial value after 2500 h of continuous maximum power point tracking under one-sun irradiation, and > 90% of their initial value even after 1500 h of accelerated aging at 85 °C and 85% relative humidity.",2024-06-10,2024,article,Nature Communications,,Cheng Gong; Jing Li; Huaxin Wang; Cong Zhang; Qixin Zhuang; Awen Wang; Zhiyuan Xu; Wensi Cai; Ru Li; Xiong Li; Zhigang Zang,140,https://doi.org/10.1038/s41467-024-49395-7,,True,doi:10.1038/s41467-024-49395-7,A_curve_likely_original,34,True,True,True,True,False,False,https://doi.org/10.1038/s41467-024-49395-7
OpenAlex,oa_operational_stability,105,https://openalex.org/W4399964114,10.1038/s41586-024-07705-5,Water- and heat-activated dynamic passivation for perovskite photovoltaics,"Abstract Further improvements in perovskite solar cells require better control of ionic defects in the perovskite photoactive layer during the manufacturing stage and their usage 1–5 . Here we report a living passivation strategy using a hindered urea/thiocarbamate bond 6–8 Lewis acid–base material (HUBLA), where dynamic covalent bonds with water and heat-activated characteristics can dynamically heal the perovskite to ensure device performance and stability. Upon exposure to moisture or heat, HUBLA generates new agents and further passivates defects in the perovskite. This passivation strategy achieved high-performance devices with a power conversion efficiency (PCE) of 25.1 per cent. HUBLA devices retained 94 per cent of their initial PCE for approximately 1,500 hours of ageing at 85 degrees Celsius in nitrogen and maintained 88 per cent of their initial PCE after 1,000 hours of ageing at 85 degrees Celsius and 30 per cent relative humidity in air.",2024-06-24,2024,article,Nature,,Wei‐Ting Wang; Philippe Holzhey; Ning Zhou; Qiang Zhang; Suer Zhou; Elisabeth A. Duijnstee; Kevin J. Rietwyk; Jeng‐Yu Lin; Yijie Mu; Yanfeng Zhang; Udo Bach; Chun‐Guey Wu; Hin‐Lap Yip; Henry J. Snaith; Shien‐Ping Feng,103,https://doi.org/10.1038/s41586-024-07705-5,https://www.nature.com/articles/s41586-024-07705-5.pdf,True,doi:10.1038/s41586-024-07705-5,A_curve_likely_original,34,True,True,True,True,False,False,https://doi.org/10.1038/s41586-024-07705-5
OpenAlex,oa_pce_time_curve,128,https://openalex.org/W2598902929,10.1039/c7nr00784a,Gold and iodine diffusion in large area perovskite solar cells under illumination,"Operational stability is the main issue hindering the commercialisation of perovskite solar cells. Here, a long term light soaking test was performed on large area hybrid halide perovskite solar cells to investigate the morphological and chemical changes associated with the degradation of photovoltaic performance occurring within the devices. Using Scanning Transmission Electron Microscopy (STEM) in conjunction with EDX analysis on device cross sections, we observe the formation of gold clusters in the perovskite active layer as well as in the TiO2 mesoporous layer, and a severe degradation of the perovskite due to iodine migration into the hole transporter. All these phenomena are associated with a drastic drop of all the photovoltaic parameters. The use of advanced electron microscopy techniques and data processing provides new insights on the degradation pathways, directly correlating the nanoscale structure and chemistry to the macroscopic properties of hybrid perovskite devices.",2017-01-01,2017,article,Nanoscale,,S. Cacovich; Lucio Cinà; Fabio Matteocci; Giorgio Divitini; Paul A. Midgley; Aldo Di Carlo; Caterina Ducati,169,https://doi.org/10.1039/c7nr00784a,,True,doi:10.1039/c7nr00784a,B_perovskite_stability_related,33,True,True,False,True,True,False,https://doi.org/10.1039/c7nr00784a
OpenAlex,oa_reversible_degradation,61,https://openalex.org/W4393971126,10.1002/adma.202400852,Dynamic Reversible Oxidation‐Reduction of Iodide Ions for Operationally Stable Perovskite Solar Cells under ISOS‐L‐3 Protocol,"Abstract Despite rapid advancements in the photovoltaic efficiencies of perovskite solar cells (PSCs), their operational stability remains a significant challenge for commercialization. This instability mainly arises from light‐induced halide ion migration and subsequent oxidation into iodine (I 2 ). The situation is exacerbated when considering the heat effects at elevated temperatures, leading to the volatilization of I 2 and resulting in irreversible device degradation. Mercaptoethylammonium iodide (ESAI) is thus incorporated into perovskite as an additive to inhibit the oxidation of iodide anion (I − ) and the light‐induced degradation pathway of FAPbI 3 →FAI+PbI 2 . Additionally, the formation of a thiol‐disulfide/I − ‐I 2 redox pair within the perovskite film provides a dynamic mechanism for the continuous reduction of I 2 under light and thermal stresses, facilitating the healing of iodine‐induced degradations. This approach significantly enhances the operational stability of PSCs. Under the ISOS‐L‐3 testing protocol (maximum power point (MPP) tracking in an environment with relative humidity of ≈50% at ≈65 °C), the treated PSCs maintain 97% of their original power conversion efficieney (PCE) after 300 h of aging. In contrast, control devices exhibit almost complete degradation, primarily due to rapid thermal‐induced I 2 volatilization. These results demonstrate a promising strategy to overcome critical stability challenges in PSCs, particularly in scenarios involving thermal effects.",2024-04-05,2024,article,Advanced Materials,,Xiaoyi Lü; Kexuan Sun; Yaohua Wang; Chang Liu; Yuanyuan Meng; Xiting Lang; Chuanxiao Xiao; Ruijia Tian; Zhenhua Song; Zewei Zhu; Ming Yang; Yang Bai; Ziyi Ge,94,https://doi.org/10.1002/adma.202400852,https://onlinelibrary.wiley.com/doi/pdfdirect/10.1002/adma.202400852,True,doi:10.1002/adma.202400852,A_curve_likely_original,33,True,True,True,True,False,False,https://doi.org/10.1002/adma.202400852
OpenAlex,oa_curve_clustering;oa_operational_stability,104,https://openalex.org/W4406275628,10.1038/s41467-025-55815-z,Tailoring pyridine bridged chalcogen-concave molecules for defects passivation enables efficient and stable perovskite solar cells,"Suppressing deep-level defects at the perovskite bulk and surface is indispensable for reducing the non-radiative recombination losses and improving efficiency and stability of perovskite solar cells (PSCs). In this study, two Lewis bases based on chalcogen-thiophene (n-Bu4S) and selenophene (n-Bu4Se) having tetra-pyridine as bridge are developed to passivate defects in perovskite film. The uncoordinated Pb2+ and iodine vacancy defects can interact with chalcogen-concave group and pyridine group through the formation of the Lewis acid-base adduct, particularly both the defects can be surrounded by concave molecules, resulting in effective suppression charge recombination. This approach enables a power conversion efficiency (PCE) as high as 25.37% (25.18% certified) for n-i-p PSCs with stable operation at 65 °C and 1-sun illumination for 1300 hours in N2 (ISOS-L-2 protocol), retaining 94% of the initial efficiency. Our work provides insight into the bowl-shaped Lewis base in defects passivation by coordinated strategy for high-performance photovoltaic devices. Suppressing deep-level defects at the perovskite bulk and surface is critical to reduce the non-radiative recombination losses in perovskite solar cells. Here, authors employ concave-shaped chalcogen molecules for defect passivation, achieving certified efficiency of 25.18% for stable n-i-p devices.",2025-01-11,2025,article,Nature Communications,,Muhammad Azam; Yao Ma; Boxue Zhang; Xiangfeng Shao; Zhongquan Wan; Huaibiao Zeng; Haomiao Yin; Junsheng Luo; Chunyang Jia,67,https://doi.org/10.1038/s41467-025-55815-z,https://www.nature.com/articles/s41467-025-55815-z.pdf,True,doi:10.1038/s41467-025-55815-z,A_curve_likely_original,33,True,True,True,False,True,False,https://doi.org/10.1038/s41467-025-55815-z
OpenAlex,oa_light_soaking_recovery,46,https://openalex.org/W3139542098,10.1021/acssuschemeng.0c09015,Impact of P3HT Regioregularity and Molecular Weight on the Efficiency and Stability of Perovskite Solar Cells,"High Resolution Image Download MS PowerPoint Slide The commercialization of perovskite solar cells (PSCs) has seen an important limitation in the instability that afflicts the hole-transporting layer (HTL), namely, spiro-OMeTAD, used in high-efficiency devices. The latter is, in turn, relatively expensive, undermining the sustainability of the device. Its replacement with polymeric scaffolds, such as poly(3-hexylthiophene) (P3HT), will solve these issues. In this work, we adopted various sustainable synthetic methods to obtain four different homemade P3HTs with different molecular weights (MWs) and regioregularities (RRs), leading to different structural properties. They are implemented as HTLs in PSCs, and the effect of their properties on the efficiency and thermal stability of devices is thoroughly discussed. The highest efficiency is obtained with the highest MW and low-RR polymer (17.6%) owing to the more sustainable approach, but a very promising value is also reached with a lower-MW but fully regioregular polymer (15%). Finally, large-area devices with an efficiency of 16.7%, fabricated with a high-MW P3HT, show more than 1000 h (T80 = 1108 h) of stability under accelerated thermal stress tests (85 °C) out of glovebox while keeping over 85% of the initial efficiency of an unencapsulated device after more than 3000 min under continuous light soaking (AM 1.5G).",2021-04-01,2021,article,ACS Sustainable Chemistry & Engineering,,Narges Yaghoobi Nia; Matteo Bonomo; Mahmoud Zendehdel; Enrico Lamanna; Mohamed M. H. Desoky; Barbara Paci; Francesca Zurlo; Amanda Generosi; Claudia Barolo; Guido Viscardi; Pierluigi Quagliotto; Aldo Di Carlo,66,https://doi.org/10.1021/acssuschemeng.0c09015,https://pubs.acs.org/doi/pdf/10.1021/acssuschemeng.0c09015,True,doi:10.1021/acssuschemeng.0c09015,A_curve_likely_original,33,True,True,True,True,False,False,https://doi.org/10.1021/acssuschemeng.0c09015
Crossref,cr_light_soaking_recovery,55,,10.1002/adma.202006910,Stabilizing Fullerene for Burn‐in‐Free and Stable Perovskite Solar Cells under Ultraviolet Preconditioning and Light Soaking,"Abstract It is crucial to make perovskite solar cells sustainable and have a stable operation under natural light soaking before they become commercially acceptable. Herein, a small amount of the small molecule bathophenanthroline (Bphen) is introduced into [6,6]‐phenyl‐C 61 ‐butyric acid methyl ester and it is found that Bphen can stabilize the C 60 ‐cage well through formation of much more thermodynamically stable charge‐transfer complexes. Such a strengthened complex is used as an interlayer at the in‐light perovskite/SnO 2 side to achieve a champion device with efficiency of 23.09% (certified 22.85%). Most importantly, the stability of the resulting devices can be close to meeting the requirements of the International Electrotechnical Commission 61215 standard under simulated UV preconditioning and light‐soaking testing. They can retain over 95% and 92% of their initial efficiencies after 1100 h UV irradiation and 1000 h continuous illumination of maximum power point tracking at 60 °C, respectively.",2021-02-04,2021,journal-article,Advanced Materials,Wiley,Pengjie Hang; Jiangsheng Xie; Chenxia Kan; Biao Li; Yiqiang Zhang; Pingqi Gao; Deren Yang; Xuegong Yu,64,https://doi.org/10.1002/adma.202006910,,False,doi:10.1002/adma.202006910,A_curve_likely_original,33,True,True,True,True,False,False,https://doi.org/10.1002/adma.202006910
OpenAlex,oa_operational_stability,123,https://openalex.org/W4410809570,10.1126/sciadv.adu3493,Efficient perovskite solar modules enabled by a UV-stable and high-conductivity hole transport material,"Ultraviolet (UV) radiation poses a substantial challenge to the stability of prevalent p-i-n (positive-intrinsic-negative) perovskite solar cells (PSCs), demanding more robust hole-transport layers (HTLs) due to light incident from the HTL side. Here, we unveil that commonly used self-assembled monolayer (SAM)-type HTLs suffer from poor UV stability that causes irreversible damage to hole extraction and impairs device stability. To address this issue, we develop a polymeric and UV-stable HTL named Poly-2PACz, which exhibits strong binding to substrates and exceptional UV resistance over SAM-type HTLs. The PSCs blade-coated under ambient conditions using Poly-2PACz HTL achieved a remarkable efficiency of 26.0% and outstanding UV stability. Our cells retain 80% of the initial PCE even after about 500 hours of high-intensity UV illumination [7.7 times higher than that of air mass 1.5 global (AM 1.5G) solar spectrum]. Furthermore, Poly-2PACz exhibits good wettability and high conductance, enabling the fabrication of blade-coated minimodules with an aperture efficiency of 22.2% and excellent uniformity.",2025-05-28,2025,article,Science Advances,,Tianxiao Liu; Zhijun Ren; Yangyang Liu; Yaoyao Zhang; Jing Liang; Fangwen Cheng; Yiran Li; Xiaoyu Shi; Yunjie Dou; Xiaodong Hu; Lingyuan Wang; Siwei Luo; Feifei Wang; Xiaoxiao Peng; Yu Zhao; Wei Wang; Yi Cao; Feng Gao; Shangshang Chen,59,https://doi.org/10.1126/sciadv.adu3493,,True,doi:10.1126/sciadv.adu3493,A_curve_likely_original,33,True,True,True,True,False,False,https://doi.org/10.1126/sciadv.adu3493
OpenAlex,oa_operational_stability,93,https://openalex.org/W4285589789,10.1002/adma.202205309,Hot‐Casting‐Assisted Liquid Additive Engineering for Efficient and Stable Perovskite Solar Cells,"High-performance inorganic-organic lead halide perovskite solar cells (PSCs) are often fabricated with a liquid additive such as dimethyl sulfoxide (DMSO), which retards crystallization and reduces roughness and pinholes in the perovskite layers. However, DMSO can be trapped during perovskite film formation and induce voids and undesired reaction byproducts upon later processing steps. Here, it is shown that the amount of residual DMSO can be reduced in as-spin-coated films significantly through use of preheated substrates, or a so-called hot-casting method. Hot casting increases the perovskite film thickness given the same concentration of solutions, which allows for reducing the perovskite solution concentration. By reducing the amount of DMSO in proportion to the concentration of perovskite precursors and using hot casting, it is possible to fabricate perovskite layers with improved perovskite-substrate interfaces by suppressing the formation of byproducts, which increase trap density and accelerate degradation of the perovskite layers. The best-performing PSCs exhibit a power conversion efficiency (PCE) of 23.4% (23.0% stabilized efficiency) under simulated solar illumination. Furthermore, encapsulated devices show considerably reduced post-burn-in decay, retaining 75% and 90% of their initial and post-burn-in efficiencies after 3000 h of operation with maximum power point tracking (MPPT) under high power of ultraviolet (UV)-containing continuous light exposure.",2022-07-16,2022,article,Advanced Materials,,Hanul Min; Junnan Hu; Zhaojian Xu; Tianran Liu; Saeed‐Uz‐Zaman Khan; Kwangdong Roh; Yueh‐Lin Loo; Barry P. Rand,57,https://doi.org/10.1002/adma.202205309,,True,doi:10.1002/adma.202205309,A_curve_likely_original,33,True,True,True,True,False,False,https://doi.org/10.1002/adma.202205309
Crossref;OpenAlex,cr_reversible_degradation;oa_reversible_degradation,63,https://openalex.org/W2980830704,10.1039/c9ra07048f,Detecting and identifying reversible changes in perovskite solar cells by electrochemical impedance spectroscopy,") for more than 20 hours, with a total of 140 analysed spectra. We conclude that the observed changes stem from a temporary reduction of the electronically active area of the devices, as can be deduced from the inverse behaviour of resistance and capacitance. The changes in these values are almost 100% reversible if the devices are kept in the dark for only one day, while the time constant of the high-frequency process remains unchanged throughout the whole characterization procedure. The tested devices are full PSC devices that have proven to be stable over more than 500 hours, and the non-steady impedance measurements shine a critical light on previously published EIS data. With the results of this study, it can be rationalized that the high-frequency semicircle can serve as a good indicator for ionic migration by monitoring its consequences. The results presented here are helpful to quantify ionic migration on the device level in order to derive new stability criteria and countermeasures against degradation.",2019-01-01,2019,article,RSC Advances,Royal Society of Chemistry (RSC),Dino Klotz; Ganbaatar Tumen‐Ulzii; Chuanjiang Qin; Toshinori Matsushima; Chihaya Adachi,51,https://doi.org/10.1039/c9ra07048f,https://pubs.rsc.org/en/content/articlepdf/2019/ra/c9ra07048f,True,doi:10.1039/c9ra07048f,A_curve_likely_original,33,True,True,True,True,False,False,https://doi.org/10.1039/c9ra07048f
OpenAlex,oa_light_soaking_recovery,49,https://openalex.org/W4389153107,10.1002/anie.202317446,Accelerated Redox Reactions Enable Stable Tin‐Lead Mixed Perovskite Solar Cells,"Abstract The facile oxidation of Sn 2+ to Sn 4+ poses an inherent challenge that limits the efficiency and stability of tin‐lead mixed (Sn−Pb) perovskite solar cells (PSCs) and all‐perovskite tandem devices. In this work, we discover the sustainable redox reactions enabling self‐healing Sn−Pb perovskites, where their intractable oxidation degradation can be recovered to their original state under light soaking. Quantitative and operando spectroscopies are used to investigate the redox chemistry, revealing that metallic Pb 0 from the photolysis of perovskite reacts with Sn 4+ to regenerate Pb 2+ and Sn 2+ spontaneously. Given the sluggish redox reaction kinetics, V 3+ /V 2+ ionic pair is designed as an effective redox shuttle to accelerate the recovery of Sn−Pb perovskites from oxidation. The target Sn−Pb PSCs enabled by V 3+ /V 2+ ionic pair deliver an improved power conversion efficiency (PCE) of 21.22 % and excellent device lifespan, retaining nearly 90 % of its initial PCE after maximum power point tracking under light for 1,000 hours.",2023-11-29,2023,article,Angewandte Chemie International Edition,,Dongxu He; Peng Chen; Mengmeng Hao; Miaoqiang Lyu; Zhiliang Wang; Shanshan Ding; Tongen Lin; Chengxi Zhang; Xin Wu; Evan G. Moore; Julian A. Steele; Ebinazar B. Namdas; Yang Bai; Lianzhou Wang,37,https://doi.org/10.1002/anie.202317446,https://onlinelibrary.wiley.com/doi/pdfdirect/10.1002/anie.202317446,True,doi:10.1002/anie.202317446,A_curve_likely_original,33,True,True,True,True,False,False,https://doi.org/10.1002/anie.202317446
OpenAlex,oa_light_soaking_recovery;oa_operational_stability;oa_outdoor_diurnal;oa_reversible_degradation,5,https://openalex.org/W3021106302,10.1002/ente.202000134,An Interlaboratory Study on the Stability of All‐Printable Hole Transport Material–Free Perovskite Solar Cells,"Comparisons between different laboratories on long‐term stability analyses of perovskite solar cells (PSCs) is still lacking in the literature. This work presents the results of an interlaboratory study conducted between five laboratories from four countries. Carbon‐based PSCs are prepared by screen printing, encapsulated, and sent to different laboratories across Europe to assess their stability by the application of three ISOS aging protocols: (a) in the dark (ISOS‐D), (b) under simulated sunlight (ISOS‐L), and (c) outdoors (ISOS‐O). Over 1000 h stability is reported for devices in the dark, both at room temperature and at 65 °C. Under continuous illumination at open circuit, cells survive only for few hours, although they recover after being stored in the dark. Better stability is observed for cells biased at maximum power point under illumination. Finally, devices operate in outdoors for 30 days, with minor degradation, in two different locations (Barcelona, Spain and Paola, Malta). The findings demonstrate that open‐circuit conditions are too severe for stability assessment and that the diurnal variation of the photovoltaic parameters reveals performance to be strongly limited by the fill factor, in the central hours of the day, due to the high series resistance of the carbon electrode.",2020-04-29,2020,article,Energy Technology,,Francesca De Rossi; Jérémy Barbé; David M. Tanenbaum; Lucio Cinà; Luigi Angelo Castriotta; Vasil Stoichkov; Zhengfei Wei; Wing Chung Tsoi; J. Kettle; Artem Sadula; John Chircop; Brian Azzopardi; Haibing Xie; Aldo Di Carlo; Mónica Lira‐Cantú; Eugene A. Katz; Trystan Watson; Francesca Brunetti,37,https://doi.org/10.1002/ente.202000134,https://onlinelibrary.wiley.com/doi/pdfdirect/10.1002/ente.202000134,True,doi:10.1002/ente.202000134,A_curve_likely_original,33,True,True,True,True,False,False,https://doi.org/10.1002/ente.202000134
OpenAlex,oa_operational_stability,163,https://openalex.org/W3125054902,10.1002/aesr.202000065,Crystal Reorientation and Amorphization Induced by Stressing Efficient and Stable P–I–N Vacuum‐Processed MAPbI3 Perovskite Solar Cells,"Herein, the long‐term stability of vacuum‐deposited methylammonium lead iodide (MAPbI3) perovskite solar cells (PSCs) with power conversion efficiencies (PCEs) of around 19% is evaluated. A low‐temperature atomic layer deposition (ALD) Al2O3 coating is developed and used to protect the MAPbI3 layers and the solar cells from environmental agents. The ALD encapsulation enables the MAPbI3 to be exposed to temperatures as high as 150 °C for several hours without change in color. It also improves the thermal stability of the solar cells, which maintain 80% of the initial PCEs after aging for ≈40 and 37 days at 65 and 85 °C, respectively. However, room‐temperature operation of the solar cells under 1 sun illumination leads to a loss of 20% of their initial PCE in 230 h. Due to the very thin ALD Al2O3 encapsulation, X‐ray diffraction can be performed on the MAPbI3 films and completed solar cells before and after the different stress conditions. Surprisingly, it is found that the main effect of light soaking and thermal stress is a crystal reorientation with respect to the substrate from (002) to (202) of the perovskite layer, and that this reorientation is accelerated under illumination.",2021-01-14,2021,article,Advanced Energy and Sustainability Research,,İsmail Cihan Kaya; Kassio P. S. Zanoni; Francisco Palazón; Michele Sessolo; Hasan Akyıldız; Savaş Sönmezoğlu; Henk J. Bolink,36,https://doi.org/10.1002/aesr.202000065,https://onlinelibrary.wiley.com/doi/pdfdirect/10.1002/aesr.202000065,True,doi:10.1002/aesr.202000065,A_curve_likely_original,33,True,True,True,True,False,False,https://doi.org/10.1002/aesr.202000065
OpenAlex,oa_light_soaking_recovery;oa_reversible_degradation,94,https://openalex.org/W4413831920,10.1038/s41467-025-63176-w,Photo-homogenization assisted segregation easing technique (PHASET) for highly efficient and stable wide-bandgap perovskite solar cells,"Wide-bandgap (WBG) perovskite solar cells (PSCs) can exceed the Shockley–Queisser limit in tandem solar cells (TSCs), but phase segregation under continuous illumination limits their stability. Using in-situ microscopic characterizations, we investigate the dynamics of photon-induced phase segregation. Initial light soaking drives iodide diffusion into a metastable state, but continued redistribution increases the phase separation energy barrier, resulting in a more stable, segregation-resistant state. Inspired by stabilization methods in silicon photovoltaics, we develop the Photo-Homogenization Assisted Segregation Easing Technique (PHASET), which combines light soaking with 2-ThEABr surface passivation to suppress halide segregation. PHASET enhances efficiency and stability, enabling an efficiency of 20.23% for 1.79 eV WBG-PSCs, with 97% of the initial efficiency retained after 1200 hours of continuous illumination. Integration with a 1.25 eV narrow-bandgap subcell results in a two-terminal all-perovskite TSC with 28.64% efficiency, retaining 77% of its initial performance after 1200 hours of maximum power point tracking. Wide-bandgap perovskite solar cells often suffer from phase segregation under continuous illumination. Here, authors combine light soaking with small-molecule surface passivation to suppress halide segregation, achieving efficiency of 28.64% in stable two-terminal all-perovskite tandem solar cells.",2025-08-29,2025,article,Nature Communications,,Liming Du; Fangfang Cao; Rui Meng; Yueying Zhang; Junchuan Zhang; Zhiyu Gao; Cong Chen; Can Li; Dewei Zhao; Jichun Ye; Zhen Li; Chuanxiao Xiao,34,https://doi.org/10.1038/s41467-025-63176-w,https://www.nature.com/articles/s41467-025-63176-w.pdf,True,doi:10.1038/s41467-025-63176-w,A_curve_likely_original,33,True,True,True,True,False,False,https://doi.org/10.1038/s41467-025-63176-w
Crossref;OpenAlex,cr_curve_clustering;cr_pce_time_curve;cr_reversible_degradation;oa_light_soaking_recovery;oa_operational_stability;oa_pce_time_curve;oa_reversible_degradation,25,https://openalex.org/W4388982470,10.1002/advs.202306110,Towards Long‐Term Stable Perovskite Solar Cells: Degradation Mechanisms and Stabilization Techniques,"Abstract It is certain that perovskite materials must be a game‐changer in the solar industry as long as their stability reaches a level comparable with the lifetime of a commercialized Si photovoltaic. However, the operational stability of perovskite solar cells and modules still remains unresolved, especially when devices operate in practical energy‐harvesting modes represented by maximum power point tracking under 1 sun illumination at ambient conditions. This review article covers from fundamental aspects of perovskite instability including chemical decomposition pathways under light soaking and electrical bias, to recent advances and techniques that effectively prevent such degradation of perovskite solar cells and modules. In particular, fundamental causes for permanent degradation due to ion migration and trapped charges are overviewed and explain their interplay between ions and charges. Based on the degradation mechanism, recent advances on the strategies are discussed to slow down the degradation during operation for a practical use of perovskite‐based solar devices.",2023-11-23,2023,journal-article,Advanced Science,Wiley,Namyoung Ahn; Mansoo Choi,177,https://doi.org/10.1002/advs.202306110,,True,doi:10.1002/advs.202306110,A_curve_likely_original,32,True,True,True,True,False,False,https://doi.org/10.1002/advs.202306110
OpenAlex,oa_pce_time_curve,138,https://openalex.org/W3030645157,10.1002/aenm.202000454,Perovskite Solar Cells go Outdoors: Field Testing and Temperature Effects on Energy Yield,"Abstract Perovskite solar cells (PSC) have shown that under laboratory conditions they can compete with established photovoltaic technologies. However, controlled laboratory measurements usually performed do not fully resemble operational conditions and field testing outdoors, with day‐night cycles, changing irradiance and temperature. In this contribution, the performance of PSCs in the rooftop field test, exposed to real weather conditions is evaluated. The 1 cm2 single‐junction devices, with an initial average power conversion efficiency of 18.5% are tracked outdoors in maximum power point over several weeks. In parallel, irradiance and air temperature are recorded, allowing us to correlate outside factors with generated power. To get more insight into outdoor device performance, a comprehensive set of laboratory measurements under different light intensities (10% to 120% of AM1.5) and temperatures is performed. From these results, a low power temperature coefficient of −0.17% K−1 is extracted in the temperature range between 25 and 85 °C. By incorporating these temperature‐ and light‐dependent PV parameters into the energy yield model, it is possible to correctly predict the generated energy of the devices, thus validating the energy yield model. In addition, degradation of the tested devices can be tracked precisely from the difference between measured and modelled power.",2020-05-28,2020,article,Advanced Energy Materials,,Marko Jošt; Benjamin Lipovšek; Boštjan Glažar; Amran Al‐Ashouri; Kristijan Brecl; Gašper Matič; Artiom Magomedov; Vytautas Getautis; Marko Topič; Steve Albrecht,177,https://doi.org/10.1002/aenm.202000454,https://onlinelibrary.wiley.com/doi/pdfdirect/10.1002/aenm.202000454,True,doi:10.1002/aenm.202000454,A_curve_likely_original,32,True,True,True,True,False,False,https://doi.org/10.1002/aenm.202000454
