Repository: ShunHao0626/ml-degradation-analysis

# Perovskite early degradation: four curve patterns

[中文](README_CN.md) · [Detailed method (中文)](docs/WORKFLOW_CN.md)

> **Part of one project.** This repository is the standalone reproduction package of the early-degradation curve clustering

## Core result: zoomed-in view of the four clusters
The pale lines are individual curves; black lines show smoothed median trends for display. Each panel has its own zoomed vertical scale, and the horizontal axis is **relative observation rank**, not elapsed hours. [Open the vector figure](results/figures/Supplementary_Fig_S1_zoom.svg) or [browse individual curves](results/dashboard.html).

> **Method:** Each curve's precomputed 64-point shape on a relative-rank axis (`data/shape_inputs.npz`) is shifted to start at 0, divided by its own amplitude (max − min, floor 0.01), and smoothed with a Gaussian filter (σ = 1.5 points). A degree-5 Chebyshev polynomial is fitted on the rank axis from −1 to 1, and the five non-constant coefficients (orders 1–5) form the shape features. The features are scaled with `RobustScaler` (10th–90th percentile range) and clustered with K-means into four groups, using sample weights proportional to the distance to the 31st nearest neighbour (clipped to 0.2–10), so curves in sparse regions of feature space receive more weight. The code does not implement a self-organizing map (SOM). Class names are not used in the fit, but the fixed input set was curated earlier with provisional shape candidates and the feature and model choices were informed by the target shapes, so the four groups are exploratory rather than independently validated classes.

> **About this folder (added in ml-degradation-analysis).** This README below the line is an unmodified copy of the upstream [noortitan/PvkSOM](https://github.com/noortitan/PvkSOM) README by Noor Titan Putri Hartono (BSD 2-Clause, see `LICENSE`). Its installation steps refer to the upstream repository: `PCE_df_grouping.csv` and the Zenodo `.pkl` files are **not** included here and must be obtained from the upstream repository and [Zenodo](https://doi.org/10.5281/zenodo.8185882).
>
> Files added for this project:
>
> | File | Purpose |
> |---|---|
> | `run_pipeline.py`, `environment_mac.yml` | Script version of the upstream notebook workflow (revision 11, with revision 10 as reference) for running outside Jupyter |
> | `run_som_preprocessing_comparison.py`, `Three_Run_SOM_Preprocessing_Comparison_Prompt.md`, `som_preprocessing_comparison/` | Three-way preprocessing comparison (raw, resample + MaxAbs, resample + MaxAbs + Savitzky–Golay) on the 2,245 Hartono curves; see `som_preprocessing_comparison/final_analysis.md` (Chinese) |
> | `my_pipeline.py` | Adaptation of the pipeline to the author's own 30 MPPT measurements (hard-coded local paths) |
> | `normalize_data_200h.py` | Converts literature curves to a 0–200 h, 10-min grid with MaxAbs scaling (hard-coded local paths) |
> | `paper/convert_pdf.py`, `paper/convert_supp.py` | Convert the Hartono article and its supplement to Markdown for reading; the PDFs themselves are not included |
> | `result/`, `20230816_run_revision_excN2/` | Summary figures and cluster tables from local runs |
>
> 中文说明：分隔线以下为上游 PvkSOM README 的原样副本；`PCE_df_grouping.csv` 与 Zenodo 数据不在本仓库中。本项目新增的文件见上表。

---

# PvkSOM: Perovskite solar cells degradation data clustering using self-organizing map
This documentation is prepared as the workflow to accompany the following study:

**"Stability follows efficiency based on the analysis of a large perovskite solar cells ageing dataset"**

*Nat Commun 14, 4869 (2023) https://doi.org/10.1038/s41467-023-40585-3*

Noor Titan Putri Hartono (1), Hans Köbler (1), Paolo Graniero (1,2), Mark Khenkin (1), Rutger Schlatmann (1), Carolin Ulbrich (1), Antonio Abate (1)

Affiliations:

1. Helmholtz-Zentrum-Berlin für Materialien und Energie, 14109 Berlin, Germany
2. Department of Business Informatics, Freie Universität Berlin, 14195 Berlin, Germany

## Workflow

The processed data in `.pkl` format is available on Zenodo (https://doi.org/10.5281/zenodo.8185882), along with the dataset in this repository (`PCE_df_grouping.csv`).

**Use `20230816_degradation_analysis_revision_11_cleaned.ipynb` Jupyter Notebook with this data.** This notebook loads the `.pkl` and `.csv` files, further pre-processing me (including smoothing (using Savitzky-Golay filter), and normalizing the data). At the end of the pre-processing, 2,245 data points are left, and we can start to train the dataset using self-organizing map (SOM). SOM is a popular unsupervised machine learning method for clustering data by converting the nonlinear statistical relationships of high-dimensional data into geometric relationships in low-dimensional nodes while preserving the topological structure of data, i.e. the relations between one data point and others (Kohonen, T., 1990, https://doi.org/10.1109/5.58325). The *k*-means clustering algorithm is also performed as a comparison to the SOM clustering method.

File: thesis/som_preprocessing_comparison/comparison/cluster_level_summary.csv
cluster,n,fraction,fraction_percent,representative_sample_id,qualitative_morphology,initial_pce_mean,initial_pce_std,initial_pce_median,maximum_pce_mean,maximum_pce_std,maximum_pce_median,final_pce_mean,key_shape_features,test,pipeline
0,623,0.2775055679287305,27.75055679287305,577,slow decay,14.549011893471182,3.770976101538661,14.630720775901073,15.672525661964709,2.3381161154883405,15.153875206847266,11.293834203260953,Δrel=-0.221; early slope=-0.0018/h; late slope=-0.0013/h; turns=0,test1_raw,Raw → SOM
1,745,0.33184855233853006,33.18485523385301,1378,slow decay,18.45954282231435,4.093683129150706,18.973365030461785,19.784571399760317,2.278614660501032,19.48389777494271,16.83124761873612,Δrel=-0.094; early slope=-0.0003/h; late slope=-0.0006/h; turns=1,test1_raw,Raw → SOM
2,442,0.19688195991091315,19.688195991091316,76,medium decay,7.635913048086398,4.193750665717312,7.461816825524226,8.389651391337994,3.7633200003022464,7.920842263430159,3.5133436859369276,Δrel=-0.505; early slope=-0.0079/h; late slope=-0.0008/h; turns=0,test1_raw,Raw → SOM
3,435,0.19376391982182628,19.37639198218263,632,medium decay,11.65092014761687,3.7974966209173586,11.353549838837338,12.638167764304443,2.974476598287525,11.93284465379585,7.661566787070913,Δrel=-0.339; early slope=-0.0045/h; late slope=-0.0012/h; turns=0,test1_raw,Raw → SOM
0,1021,0.45478841870824055,45.478841870824056,1109,initial increase followed by slow decay,14.117786929955118,5.658970271610544,14.952491266992315,15.748960584069597,4.647948334537346,16.624759770753478,14.152155243601582,Δrel=0.009; early slope=0.0017/h; late slope=-0.0006/h; turns=1,test2_resample_normalize,Resample + Normalize → SOM
1,582,0.2592427616926503,25.92427616926503,345,slow decay,14.562024721591081,5.398225297409211,14.937016625935499,15.258247952791118,4.99472147306181,15.38959895378876,10.683986347026226,Δrel=-0.259; early slope=-0.0026/h; late slope=-0.0013/h; turns=0,test2_resample_normalize,Resample + Normalize → SOM
2,373,0.16614699331848554,16.614699331848552,647,medium decay,13.752448281037083,5.670584978056131,13.899441413946107,14.557805107333118,5.081649488480441,14.409695681012636,7.821345961983923,Δrel=-0.423; early slope=-0.0060/h; late slope=-0.0013/h; turns=0,test2_resample_normalize,Resample + Normalize → SOM
3,213,0.09487750556792873,9.487750556792873,1765,rapid decay,12.407163224123567,5.324215665952474,11.764392195448659,12.677885080770073,5.345443160021734,12.469136564991054,4.0034993866568485,Δrel=-0.650; early slope=-0.0096/h; late slope=-0.0010/h; turns=0,test2_resample_normalize,Resample + Normalize → SOM
4,56,0.024944320712694878,2.494432071269488,2222,rapid decay,10.676246869802254,5.5389481907412,12.498748211739455,11.051396081616216,5.267106366419782,12.628540149745062,0.4192799158136326,Δrel=-0.775; early slope=-0.0156/h; late slope=0.0003/h; turns=0,test2_resample_normalize,Resample + Normalize → SOM
0,1027,0.4574610244988864,45.746102449888646,882,initial increase followed by slow decay,14.112499000859533,5.664008054321289,14.93896999967186,15.737556771627428,4.6587214296799795,16.614234009400505,14.130644732633348,Δrel=0.007; early slope=0.0017/h; late slope=-0.0006/h; turns=1,test3_resample_normalize_smooth,Resample + Normalize + Smooth → SOM
1,577,0.25701559020044545,25.701559020044545,345,slow decay,14.562729379079357,5.389877242783596,14.937131186078233,15.259248456267267,4.989372864263721,15.393175398031048,10.675312421304087,Δrel=-0.260; early slope=-0.0027/h; late slope=-0.0013/h; turns=0,test3_resample_normalize_smooth,Resample + Normalize + Smooth → SOM
2,372,0.16570155902004455,16.570155902004455,647,medium decay,13.770942813616907,5.666946170097093,13.91234184878414,14.577938726255804,5.073574472795659,14.471829514327434,7.830551596773055,Δrel=-0.424; early slope=-0.0060/h; late slope=-0.0013/h; turns=0,test3_resample_normalize_smooth,Resample + Normalize + Smooth → SOM
3,213,0.09487750556792873,9.487750556792873,323,rapid decay,12.407163224123567,5.324215665952474,11.764392195448659,12.677885080770073,5.345443160021734,12.469136564991054,4.0034993866568485,Δrel=-0.676; early slope=-0.0100/h; late slope=-0.0011/h; turns=0,test3_resample_normalize_smooth,Resample + Normalize + Smooth → SOM
4,56,0.024944320712694878,2.494432071269488,2222,rapid decay,10.676246869802254,5.5389481907412,12.498748211739455,11.051396081616216,5.267106366419782,12.628540149745062,0.4192799158136326,Δrel=-0.902; early slope=-0.0187/h; late slope=0.0003/h; turns=0,test3_resample_normalize_smooth,Resample + Normalize + Smooth → SOM
